Repository: JAnderson419/Ferro

===========

Ferro
===========

Ferro aims to be a python package to ease manipulation of ferroelectric (and perhaps someday ferromagnetic) test data. It includes a HysteresisData class for read-in, storage, and display of PV/PUND/IV measurements as well as the beginning of a Landau modeling class (work in progress).

Developed on python 3.5. Here are the installed versions of packages on my development computer:

alabaster==0.7.10
anaconda-clean==1.0
anaconda-client==1.5.1
anaconda-navigator==1.3.1
appdirs==1.4.3
argcomplete==1.0.0
astroid==1.5.2
astropy==1.2.1
Babel==2.4.0
backports.shutil-get-terminal-size==1.0.0
beautifulsoup4==4.5.1
bitarray==0.8.1
blaze==0.10.1
bleach==2.0.0

File: ferro/tests/testData/FeFETD5/MFS+/die82/FeFETD5_die82_MFS+_60_20x20_fatigue.dat (part 1 of 4)
Fatigue
Program: aixPlorer Software version 3.0.25.0
TimeStamp: 06/26/2017 14:02:47
TfaModule: FM
ProgramMode: 0
TfaFileType: result
BasicUnit: BU612-1
TfaVersion: 5.2.0

Result Table 1
Timestamp: 06/26/2017 14:02:58
TableVersion: 5.2.0
Basic System: TFAnalyzer 1000 ©
Measure Head: FE 612-2HS
MeasureHal Profile: default
Program Version: 3.0.25.0
Operator: Unknown
HV Amplifier: FE-Head (Monitored)
SampleName: FeFETD5_die82_MFS+_60_20x20
Area [mm2]: 0.024
Thickness [nm]: 10
Number Of Ceramic Layers: 1
Fatigue Amplitude [V]: 4.5
Fatigue Offset [V]: 0
Fatigue Frequency [Hz]: 99.965
Total Cycles: 100
PtsPerDecade: 3
Waveform: Default Treatment
Cycles [n]	Measurement Status [1]	1-DHM Vc+ [V]	1-DHM Vc- [V]	1-DHM Pr+ [uC/cm2]	1-DHM Pr- [uC/cm2]	1-DHM Prrel+ [uC/cm2]	1-DHM Prrel- [uC/cm2]	1-DHM Pmax [uC/cm2]	1-DHM Pmax- [uC/cm2]	1-DHM Psw [uC/cm2]	1-DHM Pnsw [uC/cm2]	1-DHM dPsw [uC/cm2]	1-DHM Wloss [uJ/cm2]	1-DHM Rav [Ohm]	1-DHM Cls [F]	1-DHM Epsls [1]	
1.000000e-001	0.000000e+000	1.656630e+000	-3.174000e+000	9.190180e+000	-3.665150e+000	7.844700e+000	4.974160e+000	1.238080e+001	-1.238080e+001	7.406680e+000	4.536130e+000	2.870550e+000	9.523190e+001	2.928320e+006	6.108130e-010	2.874410e+001	
1.000000e+002	0.000000e+000	1.169950e+000	-2.596500e+000	4.780480e+000	-3.732400e+000	3.153380e+000	-7.341990e+000	1.374570e+001	-1.374570e+001	2.108770e+001	1.059230e+001	1.049540e+001	7.437010e+001	3.751050e+006	7.072840e-010	3.328390e+001	
1.000000e+000	0.000000e+000	7.690820e-001	-3.267370e+000	6.397860e+000	-1.964240e+000	5.062710e+000	-6.549860e+000	1.089290e+001	-1.089290e+001	1.744270e+001	5.830180e+000	1.161260e+001	6.961820e+001	4.006050e+006	5.261070e-010	2.475790e+001	

Data Measurement Parameters
1-DHM (1..3) Hysteresis Frequency [Hz]: 100
1-DHM (1..3) Hysteresis Amplitude [V]: 4.5
1-DHM (1) Total Cycles: 0.1
1-DHM (1..3) Fatigue Frequency [Hz]: 99.965
1-DHM (1..3) Fatigue Amplitude [V]: 4.5
1-DHM (1..3) Fatigue Offset [V]: 0
1-DHM (1..3) Current Range: 6 (100uA)
1-DHM (1..3) Settings: PSW MON
1-DHM (1..3) Averages: 1
1-DHM (1..3) Waveform: triangle
1-DHM (1..3) Monitoring: YES
1-DHM (2) Total Cycles: 100
1-DHM (3) Total Cycles: 1

Data Table [1,1]
Timestamp: 06/26/2017 14:02:58
TableVersion: 4.5.0
Monitoring: YES
Rav [Ohm]: 2.92832e+006
Averages: 1
Settings: PSW MON
Waveform: triangle
SampleName: FeFETD5_die82_MFS+_60_20x20
Area [mm2]: 0.024
Thickness [nm]: 10
Number Of Ceramic Layers: 1
Current Range: 6 (100uA)
Hysteresis Frequency [Hz]: 100
Hysteresis Amplitude [V]: 4.5
Vc+ [V]: 1.65663
Vc- [V]: -3.174
Pr+ [uC/cm2]: 9.19018
Pr- [uC/cm2]: -3.66515
Prrel+ [uC/cm2]: 7.8447
Prrel- [uC/cm2]: 4.97416
Pmax [uC/cm2]: 12.3808
Pmax- [uC/cm2]: -12.3808
Psw [uC/cm2]: 7.40668
Pnsw [uC/cm2]: 4.53613
dPsw [uC/cm2]: 2.87055
Wloss [uJ/cm2]: 95.2319
Cls [F]: 6.10813e-010
Epsls [1]: 28.7441
Basic System: TFAnalyzer 1000 ©
Measure Head: FE 612-2HS
MeasureHal Profile: default
Program Version: 3.0.25.0
Operator: Unknown
HV Amplifier: FE-Head (Monitored)
Fatigue Frequency [Hz]: 99.965
Fatigue Amplitude [V]: 4.5
Fatigue Offset [V]: 0
Total Cycles: 0.1
Measurement Status: 0
Time [s]	V+ [V]	V- [V]	I1 [A]	P1 [uC/cm2]	I2 [A]	P2 [uC/cm2]	I3 [A]	P3 [uC/cm2]	
0.000000e+000	1.092969e-003	-6.216786e-003	9.734024e-007	-3.665150e+000	-6.334121e-007	4.974155e+000	-5.066051e-007	7.844704e+000	
2.500000e-005	2.806988e-002	-3.289176e-002	9.605017e-007	-3.564426e+000	-4.077646e-007	4.919927e+000	-7.123748e-007	7.781215e+000	
5.000000e-005	7.018004e-002	-7.495571e-002	9.466778e-007	-3.465093e+000	-2.698337e-007	4.884636e+000	-8.665676e-007	7.698979e+000	
7.500000e-005	1.155387e-001	-1.205596e-001	9.372449e-007	-3.366972e+000	-2.271312e-007	4.858752e+000	-8.859542e-007	7.607701e+000	
1.000000e-004	1.602754e-001	-1.649943e-001	9.257290e-007	-3.269943e+000	-2.200536e-007	4.835461e+000	-8.654078e-007	7.516485e+000	
1.250000e-004	2.044826e-001	-2.093578e-001	9.162251e-007	-3.174007e+000	-2.028803e-007	4.813433e+000	-8.507317e-007	7.427102e+000	
1.500000e-004	2.497453e-001	-2.549937e-001	9.075260e-007	-3.079020e+000	-1.689953e-007	4.794065e+000	-8.332862e-007	7.339393e+000	
1.750000e-004	2.944429e-001	-2.993821e-001	9.008981e-007	-2.984832e+000	-1.624858e-007	4.776800e+000	-8.392395e-007	7.252282e+000	
2.000000e-004	3.389877e-001	-3.438700e-001	8.946608e-007	-2.891313e+000	-1.731495e-007	4.759319e+000	-8.194150e-007	7.165894e+000	
2.250000e-004	3.841723e-001	-3.890155e-001	8.885182e-007	-2.798439e+000	-1.800260e-007	4.740925e+000	-8.154620e-007	7.080744e+000	
2.500000e-004	4.288663e-001	-4.339050e-001	8.832514e-007	-2.706159e+000	-1.556567e-007	4.723441e+000	-8.197346e-007	6.995578e+000	
2.750000e-004	4.732796e-001	-4.781868e-001	8.783278e-007	-2.614411e+000	-1.453716e-007	4.707763e+000	-8.078281e-007	6.910809e+000	
3.000000e-004	5.183859e-001	-5.232149e-001	8.748719e-007	-2.523098e+000	-1.223634e-007	4.693818e+000	-8.113432e-007	6.826477e+000	
3.250000e-004	5.627850e-001	-5.676140e-001	8.703389e-007	-2.432202e+000	-1.289676e-007	4.680728e+000	-8.070824e-007	6.742184e+000	
3.500000e-004	6.079589e-001	-6.129834e-001	8.696406e-007	-2.341578e+000	-1.102557e-007	4.668268e+000	-8.031294e-007	6.658319e+000	
3.750000e-004	6.526352e-001	-6.578729e-001	8.671196e-007	-2.251121e+000	-1.008465e-007	4.657274e+000	-7.967737e-007	6.574991e+000	
4.000000e-004	6.969774e-001	-7.020765e-001	8.682677e-007	-2.160737e+000	-8.542484e-008	4.647572e+000	-7.906311e-007	6.492313e+000	
4.250000e-004	7.423609e-001	-7.474458e-001	8.668947e-007	-2.070364e+000	-6.032175e-008	4.639981e+000	-7.984070e-007	6.409551e+000	
4.500000e-004	7.868951e-001	-7.918840e-001	8.699128e-007	-1.979905e+000	-4.652156e-008	4.634416e+000	-8.098519e-007	6.325787e+000	
4.750000e-004	8.314505e-001	-8.363399e-001	8.722562e-007	-1.889167e+000	-4.404794e-008	4.629699e+000	-8.133789e-007	6.241244e+000	
5.000000e-004	8.767452e-001	-8.820363e-001	8.738185e-007	-1.798226e+000	-3.035427e-008	4.625824e+000	-8.203382e-007	6.156155e+000	
5.250000e-004	9.210306e-001	-9.261581e-001	8.797836e-007	-1.706892e+000	-1.195007e-008	4.623621e+000	-8.287769e-007	6.070263e+000	
5.500000e-004	9.665279e-001	-9.713960e-001	8.859144e-007	-1.614929e+000	2.122482e-008	4.624104e+000	-8.348130e-007	5.983618e+000	
5.750000e-004	1.011058e+000	-1.016044e+000	8.952289e-007	-1.522161e+000	4.794938e-008	4.627706e+000	-8.390501e-007	5.896438e+000	
6.000000e-004	1.055386e+000	-1.060255e+000	9.046026e-007	-1.428420e+000	5.270725e-008	4.632949e+000	-8.363043e-007	5.809180e+000	
6.250000e-004	1.100713e+000	-1.105521e+000	9.137633e-007	-1.333713e+000	6.276742e-008	4.638963e+000	-8.438435e-007	5.721672e+000	
6.500000e-004	1.145222e+000	-1.150261e+000	9.281198e-007	-1.237782e+000	5.952449e-008	4.645333e+000	-8.578685e-007	5.633041e+000	
6.750000e-004	1.189703e+000	-1.194600e+000	9.407009e-007	-1.140447e+000	7.334835e-008	4.652253e+000	-8.637863e-007	5.543371e+000	
7.000000e-004	1.235005e+000	-1.240381e+000	9.573416e-007	-1.041591e+000	8.172788e-008	4.660330e+000	-8.543179e-007	5.453887e+000	
7.250000e-004	1.279713e+000	-1.284748e+000	9.749410e-007	-9.409511e-001	1.072215e-007	4.670171e+000	-8.842380e-007	5.363337e+000	
7.500000e-004	1.323832e+000	-1.329432e+000	9.936529e-007	-8.384201e-001	1.465627e-007	4.683389e+000	-8.992809e-007	5.270445e+000	
7.750000e-004	1.369389e+000	-1.374378e+000	1.015099e-006	-7.337977e-001	1.552263e-007	4.699107e+000	-9.009853e-007	5.176682e+000	
8.000000e-004	1.413742e+000	-1.418976e+000	1.038036e-006	-6.268635e-001	1.541493e-007	4.715220e+000	-9.074711e-007	5.082491e+000	
8.250000e-004	1.459133e+000	-1.464157e+000	1.059671e-006	-5.176080e-001	1.725890e-007	4.732238e+000	-9.312605e-007	4.986724e+000	
8.500000e-004	1.503642e+000	-1.508802e+000	1.088301e-006	-4.057344e-001	2.015860e-007	4.751726e+000	-9.554285e-007	4.888459e+000	
8.750000e-004	1.547863e+000	-1.553428e+000	1.113724e-006	-2.910456e-001	2.187001e-007	4.773616e+000	-9.779870e-007	4.787760e+000	
9.000000e-004	1.593108e+000	-1.598787e+000	1.138152e-006	-1.737603e-001	2.624678e-007	4.798677e+000	-9.880590e-007	4.685362e+000	
9.250000e-004	1.638250e+000	-1.643410e+000	1.174582e-006	-5.330539e-002	2.969091e-007	4.827811e+000	-1.002581e-006	4.581683e+000	
9.500000e-004	1.682415e+000	-1.687702e+000	1.200171e-006	7.037965e-002	3.375995e-007	4.860859e+000	-1.028146e-006	4.475916e+000	
9.750000e-004	1.727837e+000	-1.732720e+000	1.230505e-006	1.969773e-001	3.708927e-007	4.897759e+000	-1.029661e-006	4.368738e+000	
1.000000e-003	1.772610e+000	-1.777769e+000	1.259585e-006	3.266695e-001	3.800534e-007	4.936871e+000	-1.042644e-006	4.260806e+000	
1.025000e-003	1.816668e+000	-1.822026e+000	1.289079e-006	4.594124e-001	4.121986e-007	4.978134e+000	-1.059001e-006	4.151345e+000	
1.050000e-003	1.861788e+000	-1.867598e+000	1.312797e-006	5.949267e-001	4.400476e-007	5.022522e+000	-1.086708e-006	4.039589e+000	
1.075000e-003	1.906180e+000	-1.911375e+000	1.341510e-006	7.331719e-001	4.749978e-007	5.070181e+000	-1.115953e-006	3.924867e+000	
1.100000e-003	1.951937e+000	-1.956961e+000	1.365962e-006	8.741861e-001	5.150964e-007	5.121748e+000	-1.123185e-006	3.808246e+000	
1.125000e-003	1.996446e+000	-2.001606e+000	1.385597e-006	1.017496e+000	5.512657e-007	5.177288e+000	-1.142903e-006	3.690220e+000	
1.150000e-003	2.040710e+000	-2.046307e+000	1.410996e-006	1.163152e+000	5.904294e-007	5.236751e+000	-1.172634e-006	3.569619e+000	
1.175000e-003	2.086111e+000	-2.091402e+000	1.438928e-006	1.311586e+000	6.103604e-007	5.299292e+000	-1.197985e-006	3.446150e+000	
1.200000e-003	2.130702e+000	-2.135762e+000	1.460835e-006	1.462615e+000	6.464113e-007	5.364749e+000	-1.218650e-006	3.320283e+000	
1.225000e-003	2.174899e+000	-2.180211e+000	1.480305e-006	1.615800e+000	6.736921e-007	5.433504e+000	-1.232462e-006	3.192621e+000	
1.250000e-003	2.220229e+000	-2.225797e+000	1.499325e-006	1.770989e+000	6.927472e-007	5.504673e+000	-1.252784e-006	3.063181e+000	
1.275000e-003	2.265012e+000	-2.270342e+000	1.522972e-006	1.928400e+000	7.480782e-007	5.579716e+000	-1.275898e-006	2.931479e+000	
1.300000e-003	2.309408e+000	-2.314670e+000	1.539198e-006	2.087888e+000	7.846854e-007	5.659548e+000	-1.299877e-006	2.797324e+000	
1.325000e-003	2.355001e+000	-2.359908e+000	1.560905e-006	2.249352e+000	8.126408e-007	5.742742e+000	-1.327797e-006	2.660466e+000	
1.350000e-003	2.398906e+000	-2.404321e+000	1.580279e-006	2.412955e+000	8.359804e-007	5.828607e+000	-1.351054e-006	2.520943e+000	
1.375000e-003	2.444517e+000	-2.449438e+000	1.598317e-006	2.578507e+000	8.500173e-007	5.916420e+000	-1.375553e-006	2.378932e+000	
1.400000e-003	2.488870e+000	-2.494143e+000	1.616543e-006	2.745948e+000	8.511062e-007	6.005020e+000	-1.398088e-006	2.234471e+000	
1.425000e-003	2.533333e+000	-2.538528e+000	1.633705e-006	2.915231e+000	8.728007e-007	6.094807e+000	-1.427499e-006	2.087305e+000	
1.450000e-003	2.578645e+000	-2.584050e+000	1.649316e-006	3.086222e+000	8.852279e-007	6.186371e+000	-1.457372e-006	1.937052e+000	
1.475000e-003	2.623044e+000	-2.628616e+000	1.669093e-006	3.259056e+000	9.009928e-007	6.279403e+000	-1.491103e-006	1.783485e+000	
1.500000e-003	2.667618e+000	-2.672891e+000	1.682349e-006	3.433610e+000	9.265457e-007	6.374587e+000	-1.530444e-006	1.626113e+000	
1.525000e-003	2.712678e+000	-2.718420e+000	1.695427e-006	3.609536e+000	9.371739e-007	6.471656e+000	-1.564318e-006	1.464927e+000	
1.550000e-003	2.757663e+000	-2.763011e+000	1.720897e-006	3.787469e+000	9.510215e-007	6.570000e+000	-1.609257e-006	1.299637e+000	
1.575000e-003	2.801917e+000	-2.807272e+000	1.733170e-006	3.967369e+000	9.706921e-007	6.670089e+000	-1.652835e-006	1.129737e+000	
1.600000e-003	2.847449e+000	-2.852385e+000	1.744899e-006	4.148518e+000	9.958425e-007	6.772512e+000	-1.704462e-006	9.548773e-001	
1.625000e-003	2.891657e+000	-2.896681e+000	1.749231e-006	4.330504e+000	1.038083e-006	6.878446e+000	-1.758704e-006	7.745041e-001	
1.650000e-003	2.937033e+000	-2.942321e+000	1.763623e-006	4.513465e+000	1.066264e-006	6.988047e+000	-1.817017e-006	5.882687e-001	
1.675000e-003	2.981347e+000	-2.987025e+000	1.782217e-006	4.698144e+000	1.062015e-006	7.098895e+000	-1.882704e-006	3.955748e-001	
1.700000e-003	3.025920e+000	-3.031087e+000	1.793472e-006	4.884378e+000	1.076691e-006	7.210286e+000	-1.955303e-006	1.956786e-001	
1.725000e-003	3.071126e+000	-3.076303e+000	1.812018e-006	5.072164e+000	1.097427e-006	7.323522e+000	-2.034199e-006	-1.210793e-002	
1.750000e-003	3.116026e+000	-3.120816e+000	1.831109e-006	5.261910e+000	1.105226e-006	7.438243e+000	-2.116278e-006	-2.282786e-001	
1.775000e-003	3.160343e+000	-3.165212e+000	1.849963e-006	5.453633e+000	1.124246e-006	7.554361e+000	-2.216607e-006	-4.539497e-001	
1.800000e-003	3.205738e+000	-3.210677e+000	1.851324e-006	5.646408e+000	1.146354e-006	7.672622e+000	-2.306261e-006	-6.895157e-001	
1.825000e-003	3.250567e+000	-3.254738e+000	1.864461e-006	5.839939e+000	1.161350e-006	7.792815e+000	-2.413053e-006	-9.353133e-001	
1.850000e-003	3.294539e+000	-3.299212e+000	1.881552e-006	6.035043e+000	1.180500e-006	7.914786e+000	-2.521419e-006	-1.192317e+000	
1.875000e-003	3.339976e+000	-3.344272e+000	1.897116e-006	6.231849e+000	1.204940e-006	8.039028e+000	-2.639277e-006	-1.461103e+000	
1.900000e-003	3.383938e+000	-3.388909e+000	1.918798e-006	6.430595e+000	1.229570e-006	8.165825e+000	-2.754744e-006	-1.742042e+000	
1.925000e-003	3.429535e+000	-3.433909e+000	1.940019e-006	6.631575e+000	1.249643e-006	8.294951e+000	-2.887254e-006	-2.035896e+000	
1.950000e-003	3.474151e+000	-3.478585e+000	1.960388e-006	6.834721e+000	1.272450e-006	8.426310e+000	-3.001289e-006	-2.342591e+000	
1.975000e-003	3.518600e+000	-3.522903e+000	1.990545e-006	7.040499e+000	1.303920e-006	8.560496e+000	-3.139800e-006	-2.662439e+000	
2.000000e-003	3.563560e+000	-3.567739e+000	2.017542e-006	7.249253e+000	1.331118e-006	8.697737e+000	-3.264605e-006	-2.996002e+000	
2.025000e-003	3.608194e+000	-3.612429e+000	2.059368e-006	7.461592e+000	1.360778e-006	8.837940e+000	-3.396239e-006	-3.342921e+000	
2.050000e-003	3.652636e+000	-3.656526e+000	2.087063e-006	7.677552e+000	1.399433e-006	8.981701e+000	-3.518760e-006	-3.703077e+000	
2.075000e-003	3.697920e+000	-3.701867e+000	2.128606e-006	7.897118e+000	1.435437e-006	9.129351e+000	-3.655887e-006	-4.076757e+000	
2.100000e-003	3.742539e+000	-3.746689e+000	2.170835e-006	8.121048e+000	1.468895e-006	9.280618e+000	-3.787687e-006	-4.464443e+000	
2.125000e-003	3.786928e+000	-3.790882e+000	2.206117e-006	8.349014e+000	1.508012e-006	9.435665e+000	-3.922292e-006	-4.866004e+000	
2.150000e-003	3.832219e+000	-3.835743e+000	2.248085e-006	8.581004e+000	1.549803e-006	9.594926e+000	-4.039724e-006	-5.280692e+000	
2.175000e-003	3.876465e+000	-3.880341e+000	2.311180e-006	8.818465e+000	1.589002e-006	9.758406e+000	-4.172376e-006	-5.708406e+000	
2.200000e-003	3.921806e+000	-3.925512e+000	2.364097e-006	9.061969e+000	1.638084e-006	9.926483e+000	-4.287630e-006	-6.149031e+000	
2.225000e-003	3.966521e+000	-3.969975e+000	2.413688e-006	9.310812e+000	1.685982e-006	1.009961e+001	-4.414329e-006	-6.602258e+000	
2.250000e-003	4.010686e+000	-4.014402e+000	2.460864e-006	9.564695e+000	1.730886e-006	1.027757e+001	-4.526896e-006	-7.067947e+000	
2.275000e-003	4.056020e+000	-4.059377e+000	2.496252e-006	9.822878e+000	1.784572e-006	1.046067e+001	-4.644304e-006	-7.545614e+000	
2.300000e-003	4.100493e+000	-4.103982e+000	2.540245e-006	1.008520e+001	1.832884e-006	1.064908e+001	-4.755736e-006	-8.035199e+000	
2.325000e-003	4.144526e+000	-4.147742e+000	2.594179e-006	1.035261e+001	1.890855e-006	1.084302e+001	-4.876410e-006	-8.536873e+000	
2.350000e-003	4.190219e+000	-4.193346e+000	2.649995e-006	1.062575e+001	1.956198e-006	1.104339e+001	-4.988244e-006	-9.050657e+000	
2.375000e-003	4.234849e+000	-4.237546e+000	2.706770e-006	1.090475e+001	2.012997e-006	1.125012e+001	-5.102220e-006	-9.576202e+000	
2.400000e-003	4.278879e+000	-4.282030e+000	2.756219e-006	1.118928e+001	2.071985e-006	1.146288e+001	-5.226339e-006	-1.011415e+001	
2.425000e-003	4.324198e+000	-4.327150e+000	2.813443e-006	1.147936e+001	2.145034e-006	1.168252e+001	-5.332349e-006	-1.066408e+001	
2.450000e-003	4.368903e+000	-4.371837e+000	2.868005e-006	1.177527e+001	2.210058e-006	1.190934e+001	-5.457675e-006	-1.122606e+001	
2.475000e-003	4.413199e+000	-4.416315e+000	2.929230e-006	1.207721e+001	2.285166e-006	1.214347e+001	-5.567189e-006	-1.180027e+001	
2.500000e-003	4.451332e+000	-4.454338e+000	2.900304e-006	1.238083e+001	2.272194e-006	1.238083e+001	-5.579581e-006	-1.238083e+001	
2.525000e-003	4.444024e+000	-4.447741e+000	2.108782e-006	1.264172e+001	1.457178e-006	1.257507e+001	-4.294885e-006	-1.289513e+001	
2.550000e-003	4.405131e+000	-4.409661e+000	1.215225e-006	1.281485e+001	5.790200e-007	1.268112e+001	-2.582076e-006	-1.325330e+001	
2.575000e-003	4.361432e+000	-4.366488e+000	7.762112e-007	1.291857e+001	1.366919e-007	1.271840e+001	-1.539487e-006	-1.346797e+001	
2.600000e-003	4.317218e+000	-4.322857e+000	5.408150e-007	1.298716e+001	-9.417127e-008	1.272061e+001	-9.346099e-007	-1.359683e+001	
2.625000e-003	4.272538e+000	-4.277541e+000	3.925044e-007	1.303577e+001	-2.243262e-007	1.270403e+001	-5.542052e-007	-1.367437e+001	
2.650000e-003	4.227947e+000	-4.233256e+000	2.834639e-007	1.307098e+001	-3.223360e-007	1.267555e+001	-2.777162e-007	-1.371770e+001	
2.675000e-003	4.183736e+000	-4.189379e+000	2.035743e-007	1.309635e+001	-3.865436e-007	1.263863e+001	-8.183868e-008	-1.373643e+001	
2.700000e-003	4.138640e+000	-4.144031e+000	1.380767e-007	1.311414e+001	-4.323943e-007	1.259598e+001	6.927694e-008	-1.373708e+001	
2.725000e-003	4.094316e+000	-4.099735e+000	9.206027e-008	1.312613e+001	-4.660189e-007	1.254919e+001	1.850991e-007	-1.372383e+001	
2.750000e-003	4.049785e+000	-4.055606e+000	4.967736e-008	1.313351e+001	-4.940572e-007	1.249918e+001	2.804932e-007	-1.369958e+001	
2.775000e-003	4.004679e+000	-4.010020e+000	2.934397e-008	1.313763e+001	-5.164855e-007	1.244655e+001	3.521690e-007	-1.366663e+001	
2.800000e-003	3.960593e+000	-3.965927e+000	-3.394515e-010	1.313914e+001	-5.299306e-007	1.239205e+001	4.141160e-007	-1.362672e+001	
2.825000e-003	3.915128e+000	-3.920852e+000	-3.376289e-008	1.313736e+001	-5.465358e-007	1.233598e+001	4.600850e-007	-1.358119e+001	
2.850000e-003	3.870416e+000	-3.876002e+000	-4.834423e-008	1.313308e+001	-5.531518e-007	1.227871e+001	5.071667e-007	-1.353081e+001	
2.875000e-003	3.826184e+000	-3.831830e+000	-6.329246e-008	1.312727e+001	-5.661472e-007	1.222041e+001	5.407558e-007	-1.347623e+001	
2.900000e-003	3.780640e+000	-3.786667e+000	-7.304491e-008	1.312017e+001	-5.624190e-007	1.216163e+001	5.717766e-007	-1.341829e+001	
2.925000e-003	3.736206e+000	-3.742154e+000	-8.528281e-008	1.311192e+001	-5.662182e-007	1.210285e+001	6.008564e-007	-1.335721e+001	
2.950000e-003	3.691735e+000	-3.697613e+000	-9.735502e-008	1.310241e+001	-5.612828e-007	1.204413e+001	6.260069e-007	-1.329331e+001	
2.975000e-003	3.646437e+000	-3.652528e+000	-1.063618e-007	1.309180e+001	-5.586790e-007	1.198579e+001	6.515242e-007	-1.322677e+001	
3.000000e-003	3.601604e+000	-3.607844e+000	-1.068944e-007	1.308069e+001	-5.586790e-007	1.192760e+001	6.700941e-007	-1.315794e+001	
3.025000e-003	3.557255e+000	-3.563197e+000	-1.040657e-007	1.306971e+001	-5.526074e-007	1.186972e+001	6.920963e-007	-1.308699e+001	
3.050000e-003	3.512138e+000	-3.518247e+000	-1.015211e-007	1.305900e+001	-5.448670e-007	1.181256e+001	7.117787e-007	-1.301387e+001	
3.075000e-003	3.467842e+000	-3.474007e+000	-1.005743e-007	1.304847e+001	-5.417661e-007	1.175596e+001	7.341005e-007	-1.293857e+001	
3.100000e-003	3.422551e+000	-3.428478e+000	-8.665573e-008	1.303872e+001	-5.344044e-007	1.169991e+001	7.517945e-007	-1.286118e+001	
3.125000e-003	3.377828e+000	-3.383805e+000	-8.735402e-008	1.302966e+001	-5.282381e-007	1.164457e+001	7.733588e-007	-1.278174e+001	
3.150000e-003	3.333650e+000	-3.339321e+000	-8.415844e-008	1.302072e+001	-5.190774e-007	1.159002e+001	7.899522e-007	-1.270032e+001	
3.175000e-003	3.288312e+000	-3.294169e+000	-9.065613e-008	1.301162e+001	-5.156333e-007	1.153613e+001	8.120135e-007	-1.261688e+001	
3.200000e-003	3.243487e+000	-3.249617e+000	-1.070838e-007	1.300132e+001	-5.065792e-007	1.148289e+001	8.342051e-007	-1.253114e+001	
3.225000e-003	3.199237e+000	-3.204990e+000	-1.244820e-007	1.298926e+001	-5.034072e-007	1.143028e+001	8.580418e-007	-1.244301e+001	
3.250000e-003	3.153519e+000	-3.159770e+000	-1.480583e-007	1.297506e+001	-5.010046e-007	1.137797e+001	8.830029e-007	-1.235233e+001	
3.275000e-003	3.109127e+000	-3.115289e+000	-1.833636e-007	1.295780e+001	-5.002827e-007	1.132582e+001	9.066739e-007	-1.225911e+001	
3.300000e-003	3.064636e+000	-3.070720e+000	-2.046911e-007	1.293759e+001	-4.961166e-007	1.127393e+001	9.321793e-007	-1.216334e+001	
3.325000e-003	3.019473e+000	-3.025574e+000	-2.194500e-007	1.291550e+001	-4.977025e-007	1.122216e+001	9.561344e-007	-1.206499e+001	
3.350000e-003	2.975109e+000	-2.981331e+000	-2.354634e-007	1.289181e+001	-4.947910e-007	1.117047e+001	9.849420e-007	-1.196389e+001	
3.375000e-003	2.929470e+000	-2.935767e+000	-2.545896e-007	1.286628e+001	-4.951106e-007	1.111891e+001	1.010720e-006	-1.185995e+001	
3.400000e-003	2.885096e+000	-2.890994e+000	-2.781541e-007	1.283854e+001	-4.943413e-007	1.106738e+001	1.041232e-006	-1.175308e+001	
3.425000e-003	2.840650e+000	-2.846705e+000	-2.943450e-007	1.280872e+001	-4.983653e-007	1.101568e+001	1.067506e-006	-1.164325e+001	
3.450000e-003	2.795302e+000	-2.801389e+000	-3.104176e-007	1.277722e+001	-4.968977e-007	1.096384e+001	1.091959e-006	-1.153078e+001	
3.475000e-003	2.750672e+000	-2.756866e+000	-3.247859e-007	1.274414e+001	-4.992056e-007	1.091196e+001	1.121843e-006	-1.141548e+001	
3.500000e-003	2.706031e+000	-2.712335e+000	-3.450838e-007	1.270925e+001	-5.003537e-007	1.085990e+001	1.149136e-006	-1.129720e+001	
3.525000e-003	2.661067e+000	-2.667066e+000	-3.618784e-007	1.267243e+001	-4.997382e-007	1.080781e+001	1.178251e-006	-1.117598e+001	
3.550000e-003	2.616128e+000	-2.622236e+000	-3.828035e-007	1.263364e+001	-4.984600e-007	1.075582e+001	1.203461e-006	-1.105193e+001	
3.575000e-003	2.571700e+000	-2.577940e+000	-4.012314e-007	1.259281e+001	-4.987204e-007	1.070389e+001	1.228185e-006	-1.092528e+001	
3.600000e-003	2.526455e+000	-2.532600e+000	-4.138835e-007	1.255035e+001	-4.980221e-007	1.065197e+001	1.255407e-006	-1.079593e+001	
3.625000e-003	2.482383e+000	-2.488439e+000	-4.287489e-007	1.250647e+001	-4.962468e-007	1.060019e+001	1.278888e-006	-1.066393e+001	
3.650000e-003	2.436833e+000	-2.443041e+000	-4.368562e-007	1.246138e+001	-4.948975e-007	1.054856e+001	1.297766e-006	-1.052973e+001	
3.675000e-003	2.392014e+000	-2.398215e+000	-4.478396e-007	1.241531e+001	-4.910628e-007	1.049721e+001	1.323496e-006	-1.039321e+001	
3.700000e-003	2.347565e+000	-2.354040e+000	-4.551776e-007	1.236827e+001	-4.925304e-007	1.044598e+001	1.345487e-006	-1.025420e+001	
3.725000e-003	2.301962e+000	-2.308557e+000	-4.654390e-007	1.232032e+001	-4.895597e-007	1.039483e+001	1.365654e-006	-1.011299e+001	
3.750000e-003	2.257449e+000	-2.263813e+000	-4.674155e-007	1.227174e+001	-4.860564e-007	1.034402e+001	1.389089e-006	-9.969518e+000	
3.775000e-003	2.213249e+000	-2.219517e+000	-4.757950e-007	1.222261e+001	-4.810145e-007	1.029365e+001	1.404001e-006	-9.824045e+000	
3.800000e-003	2.167783e+000	-2.174322e+000	-4.761264e-007	1.217303e+001	-4.815116e-007	1.024352e+001	1.424086e-006	-9.676748e+000	
3.825000e-003	2.123246e+000	-2.129265e+000	-4.834644e-007	1.212305e+001	-4.774875e-007	1.019357e+001	1.440123e-006	-9.527571e+000	
3.850000e-003	2.078388e+000	-2.085190e+000	-4.816418e-007	1.207279e+001	-4.738422e-007	1.014402e+001	1.453379e-006	-9.376868e+000	
3.875000e-003	2.033438e+000	-2.039664e+000	-4.862339e-007	1.202238e+001	-4.670368e-007	1.009502e+001	1.465972e-006	-9.224818e+000	
3.900000e-003	1.988808e+000	-1.995286e+000	-4.907196e-007	1.197150e+001	-4.618055e-007	1.004664e+001	1.479405e-006	-9.071413e+000	
3.925000e-003	1.943801e+000	-1.950194e+000	-4.923647e-007	1.192029e+001	-4.571305e-007	9.998781e+000	1.488578e-006	-8.916831e+000	
3.950000e-003	1.899125e+000	-1.905216e+000	-4.940217e-007	1.186892e+001	-4.466915e-007	9.951707e+000	1.497715e-006	-8.761294e+000	
3.975000e-003	1.854253e+000	-1.860774e+000	-4.969687e-007	1.181730e+001	-4.378859e-007	9.905635e+000	1.506012e-006	-8.604850e+000	
4.000000e-003	1.808756e+000	-1.815589e+000	-5.030403e-007	1.176522e+001	-4.251628e-007	9.860685e+000	1.510888e-006	-8.447720e+000	
4.025000e-003	1.764197e+000	-1.770654e+000	-5.038333e-007	1.171278e+001	-4.147002e-007	9.816942e+000	1.516912e-006	-8.290022e+000	
4.050000e-003	1.719912e+000	-1.726432e+000	-5.075970e-007	1.166010e+001	-4.020954e-007	9.774400e+000	1.520013e-006	-8.131849e+000	
4.075000e-003	1.674727e+000	-1.680864e+000	-5.109110e-007	1.160705e+001	-3.950651e-007	9.732882e+000	1.523694e-006	-7.973323e+000	
4.100000e-003	1.630012e+000	-1.636422e+000	-5.176809e-007	1.155348e+001	-3.715361e-007	9.692954e+000	1.525966e-006	-7.814486e+000	
4.125000e-003	1.585183e+000	-1.591981e+000	-5.237170e-007	1.149924e+001	-3.521023e-007	9.655265e+000	1.520498e-006	-7.655816e+000	
4.150000e-003	1.540019e+000	-1.546433e+000	-5.280014e-007	1.144446e+001	-3.338638e-007	9.619538e+000	1.521611e-006	-7.497373e+000	
4.175000e-003	1.495695e+000	-1.502372e+000	-5.350554e-007	1.138910e+001	-3.135540e-007	9.585818e+000	1.520273e-006	-7.338942e+000	
4.200000e-003	1.450333e+000	-1.456690e+000	-5.430917e-007	1.133294e+001	-2.873266e-007	9.554522e+000	1.510166e-006	-7.181106e+000	
4.225000e-003	1.405361e+000	-1.411982e+000	-5.487372e-007	1.127608e+001	-2.587083e-007	9.526083e+000	1.503147e-006	-7.024163e+000	
4.250000e-003	1.361094e+000	-1.367643e+000	-5.543709e-007	1.121862e+001	-2.329070e-007	9.500478e+000	1.496354e-006	-6.867939e+000	
4.275000e-003	1.315461e+000	-1.322114e+000	-5.632002e-007	1.116042e+001	-2.034366e-007	9.477752e+000	1.486140e-006	-6.712601e+000	
4.300000e-003	1.270974e+000	-1.277594e+000	-5.682421e-007	1.110149e+001	-1.740254e-007	9.458092e+000	1.477109e-006	-6.558265e+000	
4.325000e-003	1.226582e+000	-1.233074e+000	-5.765743e-007	1.104186e+001	-1.249672e-007	9.442520e+000	1.464576e-006	-6.405052e+000	
4.350000e-003	1.181127e+000	-1.187367e+000	-5.785508e-007	1.098170e+001	-8.619415e-008	9.431522e+000	1.452527e-006	-6.253120e+000	
4.375000e-003	1.136333e+000	-1.142875e+000	-5.886347e-007	1.092091e+001	-5.142146e-008	9.424354e+000	1.439011e-006	-6.102519e+000	
4.400000e-003	1.091749e+000	-1.098395e+000	-5.914160e-007	1.085945e+001	-2.351486e-009	9.421553e+000	1.420843e-006	-5.953568e+000	
4.425000e-003	1.046263e+000	-1.053025e+000	-5.991446e-007	1.079744e+001	2.366294e-008	9.422663e+000	1.402711e-006	-5.806508e+000	
4.450000e-003	1.002194e+000	-1.008683e+000	-6.088260e-007	1.073452e+001	7.443722e-008	9.427773e+000	1.388225e-006	-5.661146e+000	
4.475000e-003	9.563131e-001	-9.633208e-001	-6.120926e-007	1.067093e+001	7.331285e-008	9.435468e+000	1.369584e-006	-5.517511e+000	
4.500000e-003	9.115622e-001	-9.184704e-001	-6.171700e-007	1.060691e+001	1.023335e-007	9.444616e+000	1.351357e-006	-5.375795e+000	
4.525000e-003	8.673444e-001	-8.740358e-001	-6.220818e-007	1.054237e+001	2.297308e-007	9.461911e+000	1.330681e-006	-5.236105e+000	
4.550000e-003	8.220532e-001	-8.285740e-001	-6.278457e-007	1.047727e+001	2.992051e-007	9.489460e+000	1.309980e-006	-5.098571e+000	
4.575000e-003	7.773663e-001	-7.839795e-001	-6.328876e-007	1.041160e+001	2.484309e-007	9.517983e+000	1.287221e-006	-4.963300e+000	
4.600000e-003	7.329068e-001	-7.393600e-001	-6.392669e-007	1.034534e+001	2.276714e-007	9.542780e+000	1.269503e-006	-4.830137e+000	
4.625000e-003	6.870718e-001	-6.940831e-001	-6.481672e-007	1.027829e+001	2.681488e-007	9.568604e+000	1.248270e-006	-4.699003e+000	
4.650000e-003	6.423671e-001	-6.493002e-001	-6.511616e-007	1.021062e+001	2.703147e-007	9.596649e+000	1.228256e-006	-4.570018e+000	
4.675000e-003	5.979787e-001	-6.048727e-001	-6.578723e-007	1.014244e+001	3.379190e-007	9.628328e+000	1.205804e-006	-4.443244e+000	
4.700000e-003	5.529612e-001	-5.595815e-001	-6.636599e-007	1.007361e+001	2.099773e-007	9.656864e+000	1.184039e-006	-4.318773e+000	
4.725000e-003	5.085444e-001	-5.149692e-001	-6.678615e-007	1.000426e+001	1.382187e-007	9.674999e+000	1.164273e-006	-4.196465e+000	
4.750000e-003	4.636051e-001	-4.696425e-001	-6.728205e-007	9.934431e+000	7.324183e-008	9.686013e+000	1.146650e-006	-4.076104e+000	
4.775000e-003	4.187688e-001	-4.249769e-001	-6.786199e-007	9.864044e+000	-3.508847e-008	9.688000e+000	1.123867e-006	-3.957848e+000	
4.800000e-003	3.744693e-001	-3.804107e-001	-6.878043e-007	9.792876e+000	-8.110488e-008	9.681948e+000	1.101948e-006	-3.841920e+000	
4.825000e-003	3.287836e-001	-3.352191e-001	-6.923254e-007	9.720994e+000	-1.456794e-007	9.670136e+000	1.088148e-006	-3.727853e+000	
4.850000e-003	2.843739e-001	-2.902052e-001	-6.992137e-007	9.648518e+000	-2.299481e-007	9.650572e+000	1.068868e-006	-3.615508e+000	
4.875000e-003	2.397473e-001	-2.458381e-001	-7.065162e-007	9.575303e+000	-2.891137e-007	9.623538e+000	1.048925e-006	-3.505207e+000	
4.900000e-003	1.944740e-001	-2.001702e-001	-7.103154e-007	9.501509e+000	-3.511436e-007	9.590191e+000	1.035409e-006	-3.396648e+000	
4.925000e-003	1.497870e-001	-1.557391e-001	-7.181623e-007	9.427110e+000	-3.960119e-007	9.551277e+000	1.015075e-006	-3.289852e+000	
4.950000e-003	1.051107e-001	-1.110877e-001	-7.256779e-007	9.351910e+000	-4.360041e-007	9.507943e+000	1.002115e-006	-3.184790e+000	
4.975000e-003	5.985864e-002	-6.570768e-002	-7.330869e-007	9.275932e+000	-4.950632e-007	9.459450e+000	9.868948e-007	-3.081195e+000	
5.000000e-003	1.539916e-002	-2.123398e-002	-5.367478e-007	9.209795e+000	-5.367478e-007	9.405709e+000	9.734024e-007	-2.979096e+000	
5.025000e-003	-2.980316e-002	2.392923e-002	-5.684906e-007	9.152230e+000	-5.684906e-007	9.348145e+000	9.605017e-007	-2.878372e+000	
5.050000e-003	-7.443324e-002	6.894317e-002	-6.120926e-007	9.090742e+000	-6.120926e-007	9.286656e+000	9.466778e-007	-2.779040e+000	
5.075000e-003	-1.188821e-001	1.133742e-001	-6.498597e-007	9.025015e+000	-6.498597e-007	9.220930e+000	9.372449e-007	-2.680919e+000	
5.100000e-003	-1.643474e-001	1.588573e-001	-6.742763e-007	8.956050e+000	-6.742763e-007	9.151964e+000	9.257290e-007	-2.583889e+000	
5.125000e-003	-2.088602e-001	2.032564e-001	-7.015335e-007	8.884393e+000	-7.015335e-007	9.080307e+000	9.162251e-007	-2.487954e+000	
5.150000e-003	-2.533303e-001	2.476839e-001	-7.196773e-007	8.810372e+000	-7.196773e-007	9.006286e+000	9.075260e-007	-2.392967e+000	
5.175000e-003	-2.985895e-001	2.931030e-001	-7.416203e-007	8.734262e+000	-7.416203e-007	8.930177e+000	9.008981e-007	-2.298778e+000	
5.200000e-003	-3.431876e-001	3.378362e-001	-7.609122e-007	8.656005e+000	-7.609122e-007	8.851920e+000	8.946608e-007	-2.205260e+000	
5.225000e-003	-3.877822e-001	3.824982e-001	-7.747597e-007	8.576022e+000	-7.747597e-007	8.771937e+000	8.885182e-007	-2.112386e+000	
5.250000e-003	-4.327890e-001	4.278001e-001	-7.887256e-007	8.494591e+000	-7.887256e-007	8.690505e+000	8.832514e-007	-2.020106e+000	
5.275000e-003	-4.777070e-001	4.719539e-001	-8.027980e-007	8.411699e+000	-8.027980e-007	8.607614e+000	8.783278e-007	-1.928357e+000	
5.300000e-003	-5.228417e-001	5.171135e-001	-8.152844e-007	8.327424e+000	-8.152844e-007	8.523338e+000	8.748719e-007	-1.837045e+000	
5.325000e-003	-5.671910e-001	5.618503e-001	-8.263506e-007	8.241922e+000	-8.263506e-007	8.437837e+000	8.703389e-007	-1.746148e+000	
5.350000e-003	-6.119278e-001	6.063524e-001	-8.414409e-007	8.155058e+000	-8.414409e-007	8.350972e+000	8.696406e-007	-1.655524e+000	
5.375000e-003	-6.570732e-001	6.515583e-001	-8.533711e-007	8.066787e+000	-8.533711e-007	8.262701e+000	8.671196e-007	-1.565068e+000	
5.400000e-003	-7.018952e-001	6.963767e-001	-8.671121e-007	7.977178e+000	-8.671121e-007	8.173092e+000	8.682677e-007	-1.474683e+000	
5.425000e-003	-7.463227e-001	7.405732e-001	-8.793618e-007	7.886216e+000	-8.793618e-007	8.082130e+000	8.668947e-007	-1.384310e+000	
5.450000e-003	-7.915997e-001	7.862375e-001	-8.917181e-007	7.793972e+000	-8.917181e-007	7.989887e+000	8.699128e-007	-1.293851e+000	
5.475000e-003	-8.361871e-001	8.306899e-001	-9.071160e-007	7.700283e+000	-9.071160e-007	7.896197e+000	8.722562e-007	-1.203114e+000	
5.500000e-003	-8.808101e-001	8.752880e-001	-9.217092e-007	7.605032e+000	-9.217092e-007	7.800946e+000	8.738185e-007	-1.112172e+000	
5.525000e-003	-9.258773e-001	9.206183e-001	-9.318877e-007	7.508490e+000	-9.318877e-007	7.704404e+000	8.797836e-007	-1.020839e+000	
5.550000e-003	-9.700383e-001	9.650422e-001	-9.490019e-007	7.410527e+000	-9.490019e-007	7.606441e+000	8.859144e-007	-9.288752e-001	
5.575000e-003	-1.015763e+000	1.010394e+000	-9.610149e-007	7.311047e+000	-9.610149e-007	7.506961e+000	8.952289e-007	-8.361074e-001	
5.600000e-003	-1.060365e+000	1.054825e+000	-9.786024e-007	7.210025e+000	-9.786024e-007	7.405940e+000	9.046026e-007	-7.423661e-001	
5.625000e-003	-1.104678e+000	1.099124e+000	-9.963912e-007	7.107161e+000	-9.963912e-007	7.303075e+000	9.137633e-007	-6.476596e-001	
5.650000e-003	-1.150090e+000	1.144871e+000	-1.011067e-006	7.002606e+000	-1.011067e-006	7.198520e+000	9.281198e-007	-5.517282e-001	
5.675000e-003	-1.194873e+000	1.189419e+000	-1.029519e-006	6.896325e+000	-1.029519e-006	7.092240e+000	9.407009e-007	-4.543937e-001	
5.700000e-003	-1.239091e+000	1.233765e+000	-1.047106e-006	6.788168e+000	-1.047106e-006	6.984082e+000	9.573416e-007	-3.555374e-001	
5.725000e-003	-1.284418e+000	1.279223e+000	-1.065155e-006	6.678154e+000	-1.065155e-006	6.874069e+000	9.749410e-007	-2.548976e-001	
5.750000e-003	-1.329211e+000	1.323743e+000	-1.084601e-006	6.566188e+000	-1.084601e-006	6.762102e+000	9.936529e-007	-1.523667e-001	
5.775000e-003	-1.373376e+000	1.368327e+000	-1.103254e-006	6.452237e+000	-1.103254e-006	6.648151e+000	1.015099e-006	-4.774423e-002	
5.800000e-003	-1.418596e+000	1.413529e+000	-1.113847e-006	6.336763e+000	-1.113847e-006	6.532677e+000	1.038036e-006	5.918988e-002	
5.825000e-003	-1.463279e+000	1.458052e+000	-1.131635e-006	6.219811e+000	-1.131635e-006	6.415725e+000	1.059671e-006	1.684455e-001	
5.850000e-003	-1.508457e+000	1.503219e+000	-1.155969e-006	6.100665e+000	-1.155969e-006	6.296579e+000	1.088301e-006	2.803191e-001	
5.875000e-003	-1.553275e+000	1.547835e+000	-1.169000e-006	5.979572e+000	-1.169000e-006	6.175487e+000	1.113724e-006	3.950079e-001	
5.900000e-003	-1.597561e+000	1.592444e+000	-1.187475e-006	5.856839e+000	-1.187475e-006	6.052754e+000	1.138152e-006	5.122931e-001	
5.925000e-003	-1.642706e+000	1.637358e+000	-1.203879e-006	5.732290e+000	-1.203879e-006	5.928204e+000	1.174582e-006	6.327480e-001	
5.950000e-003	-1.687606e+000	1.682066e+000	-1.220792e-006	5.606005e+000	-1.220792e-006	5.801919e+000	1.200171e-006	7.564331e-001	
5.975000e-003	-1.732073e+000	1.726394e+000	-1.238522e-006	5.477915e+000	-1.238522e-006	5.673830e+000	1.230505e-006	8.830308e-001	
6.000000e-003	-1.777350e+000	1.771995e+000	-1.253032e-006	5.348147e+000	-1.253032e-006	5.544061e+000	1.259585e-006	1.012723e+000	
6.025000e-003	-1.821781e+000	1.816600e+000	-1.274667e-006	5.216496e+000	-1.274667e-006	5.412410e+000	1.289079e-006	1.145466e+000	
6.050000e-003	-1.866208e+000	1.861063e+000	-1.293510e-006	5.082737e+000	-1.293510e-006	5.278651e+000	1.312797e-006	1.280980e+000	
6.075000e-003	-1.911745e+000	1.906226e+000	-1.316766e-006	4.946785e+000	-1.316766e-006	5.142699e+000	1.341510e-006	1.419225e+000	
6.100000e-003	-1.955870e+000	1.950632e+000	-1.337348e-006	4.808550e+000	-1.337348e-006	5.004464e+000	1.365962e-006	1.560240e+000	
6.125000e-003	-2.001204e+000	1.995895e+000	-1.357824e-006	4.668176e+000	-1.357824e-006	4.864091e+000	1.385597e-006	1.703550e+000	
6.150000e-003	-2.045834e+000	2.040593e+000	-1.371363e-006	4.526031e+000	-1.371363e-006	4.721946e+000	1.410996e-006	1.849206e+000	
6.175000e-003	-2.090134e+000	2.084985e+000	-1.390608e-006	4.382178e+000	-1.390608e-006	4.578093e+000	1.438928e-006	1.997639e+000	
6.200000e-003	-2.135375e+000	2.130155e+000	-1.406006e-006	4.236521e+000	-1.406006e-006	4.432436e+000	1.460835e-006	2.148669e+000	
6.225000e-003	-2.180147e+000	2.174778e+000	-1.426114e-006	4.089015e+000	-1.426114e-006	4.284930e+000	1.480305e-006	2.301853e+000	
6.250000e-003	-2.224593e+000	2.219234e+000	-1.450567e-006	3.939188e+000	-1.450567e-006	4.135102e+000	1.499325e-006	2.457042e+000	
6.275000e-003	-2.270012e+000	2.264539e+000	-1.465491e-006	3.787310e+000	-1.465491e-006	3.983224e+000	1.522972e-006	2.614453e+000	
6.300000e-003	-2.314336e+000	2.309038e+000	-1.487209e-006	3.633524e+000	-1.487209e-006	3.829438e+000	1.539198e-006	2.773941e+000	
6.325000e-003	-2.359716e+000	2.354258e+000	-1.518076e-006	3.476998e+000	-1.518076e-006	3.672913e+000	1.560905e-006	2.935405e+000	
6.350000e-003	-2.404286e+000	2.399187e+000	-1.538729e-006	3.317790e+000	-1.538729e-006	3.513704e+000	1.580279e-006	3.099008e+000	
6.375000e-003	-2.448621e+000	2.443397e+000	-1.564045e-006	3.156187e+000	-1.564045e-006	3.352101e+000	1.598317e-006	3.264560e+000	
6.400000e-003	-2.493933e+000	2.488774e+000	-1.589574e-006	2.991936e+000	-1.589574e-006	3.187850e+000	1.616543e-006	3.432001e+000	
6.425000e-003	-2.538748e+000	2.533415e+000	-1.607860e-006	2.825403e+000	-1.607860e-006	3.021317e+000	1.633705e-006	3.601285e+000	
6.450000e-003	-2.582952e+000	2.577671e+000	-1.634502e-006	2.656530e+000	-1.634502e-006	2.852444e+000	1.649316e-006	3.772275e+000	
6.475000e-003	-2.628286e+000	2.623165e+000	-1.659380e-006	2.484973e+000	-1.659380e-006	2.680888e+000	1.669093e-006	3.945109e+000	
6.500000e-003	-2.673225e+000	2.667674e+000	-1.692839e-006	2.310379e+000	-1.692839e-006	2.506293e+000	1.682349e-006	4.119663e+000	
6.525000e-003	-2.717624e+000	2.711960e+000	-1.740276e-006	2.131570e+000	-1.740276e-006	2.327485e+000	1.695427e-006	4.295589e+000	
6.550000e-003	-2.762944e+000	2.757358e+000	-1.771735e-006	1.948653e+000	-1.771735e-006	2.144568e+000	1.720897e-006	4.473523e+000	
6.575000e-003	-2.807296e+000	2.801632e+000	-1.817301e-006	1.761724e+000	-1.817301e-006	1.957639e+000	1.733170e-006	4.653422e+000	
6.600000e-003	-2.852492e+000	2.847062e+000	-1.865602e-006	1.569906e+000	-1.865602e-006	1.765821e+000	1.744899e-006	4.834571e+000	
6.625000e-003	-2.897186e+000	2.891660e+000	-1.916282e-006	1.372933e+000	-1.916282e-006	1.568848e+000	1.749231e-006	5.016557e+000	
6.650000e-003	-2.941468e+000	2.936216e+000	-1.975033e-006	1.170261e+000	-1.975033e-006	1.366175e+000	1.763623e-006	5.199519e+000	
6.675000e-003	-2.986723e+000	2.981233e+000	-2.036578e-006	9.613227e-001	-2.036578e-006	1.157237e+000	1.782217e-006	5.384198e+000	
6.700000e-003	-3.031080e+000	3.026027e+000	-2.103566e-006	7.456902e-001	-2.103566e-006	9.416046e-001	1.793472e-006	5.570432e+000	
6.725000e-003	-3.075774e+000	3.070415e+000	-2.189977e-006	5.220681e-001	-2.189977e-006	7.179826e-001	1.812018e-006	5.758217e+000	
6.750000e-003	-3.120802e+000	3.115628e+000	-2.269121e-006	2.898234e-001	-2.269121e-006	4.857378e-001	1.831109e-006	5.947964e+000	
6.775000e-003	-3.165354e+000	3.160404e+000	-2.359675e-006	4.874026e-002	-2.359675e-006	2.446547e-001	1.849963e-006	6.139686e+000	
6.800000e-003	-3.209824e+000	3.204959e+000	-2.455258e-006	-2.020375e-001	-2.455258e-006	-6.123042e-003	1.851324e-006	6.332462e+000	
6.825000e-003	-3.254536e+000	3.250019e+000	-2.558452e-006	-4.631682e-001	-2.558452e-006	-2.672538e-001	1.864461e-006	6.525992e+000	
6.850000e-003	-3.299212e+000	3.294422e+000	-2.675138e-006	-7.357510e-001	-2.675138e-006	-5.398366e-001	1.881552e-006	6.721097e+000	
6.875000e-003	-3.344460e+000	3.339802e+000	-2.787445e-006	-1.020261e+000	-2.787445e-006	-8.243461e-001	1.897116e-006	6.917903e+000	
6.900000e-003	-3.389204e+000	3.384382e+000	-2.912511e-006	-1.317133e+000	-2.912511e-006	-1.121219e+000	1.918798e-006	7.116648e+000	
6.925000e-003	-3.433429e+000	3.428767e+000	-3.030286e-006	-1.626654e+000	-3.030286e-006	-1.430739e+000	1.940019e-006	7.317628e+000	
6.950000e-003	-3.478791e+000	3.473948e+000	-3.147516e-006	-1.948414e+000	-3.147516e-006	-1.752500e+000	1.960388e-006	7.520774e+000	
6.975000e-003	-3.523141e+000	3.518418e+000	-3.284287e-006	-2.283404e+000	-3.284287e-006	-2.087490e+000	1.990545e-006	7.726552e+000	
7.000000e-003	-3.567821e+000	3.563141e+000	-3.421922e-006	-2.632686e+000	-3.421922e-006	-2.436772e+000	2.017542e-006	7.935307e+000	
7.025000e-003	-3.612945e+000	3.608489e+000	-3.550172e-006	-2.995816e+000	-3.550172e-006	-2.799901e+000	2.059368e-006	8.147646e+000
