Repository: JAnderson419/Ferro

===========

Ferro
===========

Ferro aims to be a python package to ease manipulation of ferroelectric (and perhaps someday ferromagnetic) test data. It includes a HysteresisData class for read-in, storage, and display of PV/PUND/IV measurements as well as the beginning of a Landau modeling class (work in progress).

Developed on python 3.5. Here are the installed versions of packages on my development computer:

alabaster==0.7.10
anaconda-clean==1.0
anaconda-client==1.5.1
anaconda-navigator==1.3.1
appdirs==1.4.3
argcomplete==1.0.0
astroid==1.5.2
astropy==1.2.1
Babel==2.4.0
backports.shutil-get-terminal-size==1.0.0
beautifulsoup4==4.5.1
bitarray==0.8.1
blaze==0.10.1
bleach==2.0.0

File: tests/testData/FeFETD5/MFS+/die82/FeFETD5_die82_MFS+_1_200x200_fatigue.dat (part 1 of 4)
Fatigue
Program: aixPlorer Software version 3.0.25.0
TimeStamp: 06/26/2017 14:18:38
TfaModule: FM
ProgramMode: 0
TfaFileType: result
BasicUnit: BU612-1
TfaVersion: 5.2.0

Result Table 1
Timestamp: 06/26/2017 14:18:49
TableVersion: 5.2.0
Basic System: TFAnalyzer 1000 ©
Measure Head: FE 612-2HS
MeasureHal Profile: default
Program Version: 3.0.25.0
Operator: Unknown
HV Amplifier: FE-Head (Monitored)
SampleName: FeFETD5_die82_MFS+_1_200x200
Area [mm2]: 0.04
Thickness [nm]: 10
Number Of Ceramic Layers: 1
Fatigue Amplitude [V]: 4.5
Fatigue Offset [V]: 0
Fatigue Frequency [Hz]: 99.965
Total Cycles: 100
PtsPerDecade: 3
Waveform: Default Treatment
Cycles [n]	Measurement Status [1]	1-DHM Vc+ [V]	1-DHM Vc- [V]	1-DHM Pr+ [uC/cm2]	1-DHM Pr- [uC/cm2]	1-DHM Prrel+ [uC/cm2]	1-DHM Prrel- [uC/cm2]	1-DHM Pmax [uC/cm2]	1-DHM Pmax- [uC/cm2]	1-DHM Psw [uC/cm2]	1-DHM Pnsw [uC/cm2]	1-DHM dPsw [uC/cm2]	1-DHM Wloss [uJ/cm2]	1-DHM Rav [Ohm]	1-DHM Cls [F]	1-DHM Epsls [1]	
1.000000e-001	0.000000e+000	6.321910e-001	-3.252820e+000	8.312290e+000	-1.539830e+000	7.080100e+000	1.458930e+000	1.199240e+001	-1.199240e+001	1.053350e+001	4.912310e+000	5.621170e+000	7.657340e+001	2.184570e+006	9.836110e-010	2.777250e+001	
1.000000e+002	0.000000e+000	7.083470e-001	-3.209240e+000	8.976010e+000	-1.945220e+000	7.503250e+000	1.571420e+000	1.264390e+001	-1.264390e+001	1.107250e+001	5.140620e+000	5.931840e+000	8.203640e+001	2.039980e+006	1.048540e-009	2.960570e+001	
1.000000e+000	0.000000e+000	7.071190e-001	-3.203160e+000	8.870610e+000	-1.927390e+000	7.444630e+000	1.528880e+000	1.258440e+001	-1.258440e+001	1.105550e+001	5.139790e+000	5.915750e+000	8.120890e+001	2.060150e+006	1.043190e-009	2.945480e+001	

Data Measurement Parameters
1-DHM (1..3) Hysteresis Frequency [Hz]: 100
1-DHM (1..3) Hysteresis Amplitude [V]: 4.5
1-DHM (1) Total Cycles: 0.1
1-DHM (1..3) Fatigue Frequency [Hz]: 99.965
1-DHM (1..3) Fatigue Amplitude [V]: 4.5
1-DHM (1..3) Fatigue Offset [V]: 0
1-DHM (1..3) Current Range: 6 (100uA)
1-DHM (1..3) Settings: PSW MON
1-DHM (1..3) Averages: 1
1-DHM (1..3) Waveform: triangle
1-DHM (1..3) Monitoring: YES
1-DHM (2) Total Cycles: 100
1-DHM (3) Total Cycles: 1

Data Table [1,1]
Timestamp: 06/26/2017 14:18:49
TableVersion: 4.5.0
Monitoring: YES
Rav [Ohm]: 2.18457e+006
Averages: 1
Settings: PSW MON
Waveform: triangle
SampleName: FeFETD5_die82_MFS+_1_200x200
Area [mm2]: 0.04
Thickness [nm]: 10
Number Of Ceramic Layers: 1
Current Range: 6 (100uA)
Hysteresis Frequency [Hz]: 100
Hysteresis Amplitude [V]: 4.5
Vc+ [V]: 0.632191
Vc- [V]: -3.25282
Pr+ [uC/cm2]: 8.31229
Pr- [uC/cm2]: -1.53983
Prrel+ [uC/cm2]: 7.0801
Prrel- [uC/cm2]: 1.45893
Pmax [uC/cm2]: 11.9924
Pmax- [uC/cm2]: -11.9924
Psw [uC/cm2]: 10.5335
Pnsw [uC/cm2]: 4.91231
dPsw [uC/cm2]: 5.62117
Wloss [uJ/cm2]: 76.5734
Cls [F]: 9.83611e-010
Epsls [1]: 27.7725
Basic System: TFAnalyzer 1000 ©
Measure Head: FE 612-2HS
MeasureHal Profile: default
Program Version: 3.0.25.0
Operator: Unknown
HV Amplifier: FE-Head (Monitored)
Fatigue Frequency [Hz]: 99.965
Fatigue Amplitude [V]: 4.5
Fatigue Offset [V]: 0
Total Cycles: 0.1
Measurement Status: 0
Time [s]	V+ [V]	V- [V]	I1 [A]	P1 [uC/cm2]	I2 [A]	P2 [uC/cm2]	I3 [A]	P3 [uC/cm2]	
0.000000e+000	3.070803e-004	-6.121427e-003	1.833516e-006	-1.539828e+000	2.640848e-007	1.458930e+000	1.737135e-007	7.080100e+000	
2.500000e-005	2.760072e-002	-3.326850e-002	1.813064e-006	-1.425873e+000	5.800659e-007	1.485310e+000	-1.874305e-007	7.079671e+000	
5.000000e-005	6.965046e-002	-7.490240e-002	1.780114e-006	-1.313586e+000	8.198176e-007	1.529056e+000	-4.571970e-007	7.059526e+000	
7.500000e-005	1.148812e-001	-1.200265e-001	1.759521e-006	-1.202972e+000	8.619638e-007	1.581612e+000	-5.222449e-007	7.028919e+000	
1.000000e-004	1.600586e-001	-1.650014e-001	1.741519e-006	-1.093565e+000	8.537145e-007	1.635227e+000	-5.455135e-007	6.995551e+000	
1.250000e-004	2.040774e-001	-2.093045e-001	1.718546e-006	-9.854378e-001	8.562236e-007	1.688662e+000	-5.468864e-007	6.961414e+000	
1.500000e-004	2.491198e-001	-2.545103e-001	1.699893e-006	-8.786116e-001	8.458912e-007	1.741854e+000	-5.700011e-007	6.926511e+000	
1.750000e-004	2.938209e-001	-2.993252e-001	1.681465e-006	-7.729441e-001	8.415594e-007	1.794586e+000	-5.748063e-007	6.890736e+000	
2.000000e-004	3.384759e-001	-3.439411e-001	1.664837e-006	-6.683722e-001	8.428021e-007	1.847223e+000	-5.919560e-007	6.854275e+000	
2.250000e-004	3.837173e-001	-3.890901e-001	1.656268e-006	-5.645877e-001	8.294990e-007	1.899482e+000	-5.895770e-007	6.817352e+000	
2.500000e-004	4.283438e-001	-4.334465e-001	1.638538e-006	-4.616250e-001	8.318306e-007	1.951399e+000	-6.288235e-007	6.779277e+000	
2.750000e-004	4.728353e-001	-4.779664e-001	1.624750e-006	-3.596473e-001	8.314164e-007	2.003375e+000	-6.152246e-007	6.740400e+000	
3.000000e-004	5.177853e-001	-5.230266e-001	1.619601e-006	-2.582613e-001	8.238653e-007	2.055103e+000	-6.581401e-007	6.700607e+000	
3.250000e-004	5.620209e-001	-5.674754e-001	1.603185e-006	-1.575492e-001	8.291203e-007	2.106758e+000	-6.422332e-007	6.659971e+000	
3.500000e-004	6.073440e-001	-6.127914e-001	1.596664e-006	-5.755392e-002	8.324224e-007	2.158682e+000	-6.895633e-007	6.618352e+000	
3.750000e-004	6.524326e-001	-6.572651e-001	1.586675e-006	4.192542e-002	8.284457e-007	2.210584e+000	-6.851368e-007	6.575393e+000	
4.000000e-004	6.966397e-001	-7.018668e-001	1.573751e-006	1.406887e-001	8.375472e-007	2.262646e+000	-7.141693e-007	6.531664e+000	
4.250000e-004	7.418811e-001	-7.469518e-001	1.574141e-006	2.390603e-001	8.413227e-007	2.315111e+000	-7.314018e-007	6.486490e+000	
4.500000e-004	7.864437e-001	-7.917489e-001	1.557844e-006	3.369349e-001	8.432400e-007	2.367753e+000	-7.590969e-007	6.439912e+000	
4.750000e-004	8.308961e-001	-8.360591e-001	1.555323e-006	4.342213e-001	8.555963e-007	2.420842e+000	-7.880228e-007	6.391565e+000	
5.000000e-004	8.762192e-001	-8.812437e-001	1.559370e-006	5.315555e-001	8.531819e-007	2.474241e+000	-7.994441e-007	6.341956e+000	
5.250000e-004	9.204548e-001	-9.255077e-001	1.546269e-006	6.286067e-001	8.634196e-007	2.527885e+000	-8.452948e-007	6.290558e+000	
5.500000e-004	9.660410e-001	-9.712360e-001	1.555583e-006	7.255396e-001	8.771132e-007	2.582277e+000	-8.464073e-007	6.237693e+000	
5.750000e-004	1.010500e+000	-1.015685e+000	1.553855e-006	8.227095e-001	8.776577e-007	2.637113e+000	-9.043776e-007	6.182981e+000	
6.000000e-004	1.055020e+000	-1.060031e+000	1.552932e-006	9.197966e-001	8.907004e-007	2.692375e+000	-9.070879e-007	6.126372e+000	
6.250000e-004	1.099956e+000	-1.105073e+000	1.569135e-006	1.017361e+000	9.033880e-007	2.748440e+000	-9.546548e-007	6.068193e+000	
6.500000e-004	1.145066e+000	-1.149895e+000	1.566602e-006	1.115353e+000	9.063351e-007	2.804994e+000	-9.585842e-007	6.008404e+000	
6.750000e-004	1.189174e+000	-1.194344e+000	1.589788e-006	1.213990e+000	9.265146e-007	2.862270e+000	-1.015738e-006	5.946707e+000	
7.000000e-004	1.234753e+000	-1.240005e+000	1.594439e-006	1.313497e+000	9.265264e-007	2.920178e+000	-1.017383e-006	5.883172e+000	
7.250000e-004	1.279301e+000	-1.284514e+000	1.622679e-006	1.414032e+000	9.416995e-007	2.978560e+000	-1.080111e-006	5.817625e+000	
7.500000e-004	1.323714e+000	-1.328902e+000	1.629768e-006	1.515671e+000	9.578668e-007	3.037921e+000	-1.086834e-006	5.749908e+000	
7.750000e-004	1.368934e+000	-1.373934e+000	1.658280e-006	1.618423e+000	9.622341e-007	3.097924e+000	-1.134164e-006	5.680502e+000	
8.000000e-004	1.413415e+000	-1.418347e+000	1.674601e-006	1.722575e+000	9.816562e-007	3.158671e+000	-1.153728e-006	5.609005e+000	
8.250000e-004	1.458649e+000	-1.463649e+000	1.711279e-006	1.828384e+000	1.000344e-006	3.220609e+000	-1.195247e-006	5.535600e+000	
8.500000e-004	1.503248e+000	-1.508062e+000	1.732453e-006	1.936000e+000	1.011482e-006	3.283478e+000	-1.233653e-006	5.459697e+000	
8.750000e-004	1.547842e+000	-1.552632e+000	1.768587e-006	2.045408e+000	1.041781e-006	3.347643e+000	-1.253714e-006	5.381966e+000	
9.000000e-004	1.592899e+000	-1.597632e+000	1.790956e-006	2.156644e+000	1.054598e-006	3.413154e+000	-1.310039e-006	5.301849e+000	
9.250000e-004	1.637568e+000	-1.642486e+000	1.831220e-006	2.269837e+000	1.087643e-006	3.480099e+000	-1.326337e-006	5.219462e+000	
9.500000e-004	1.681946e+000	-1.686913e+000	1.847494e-006	2.384796e+000	1.118983e-006	3.549056e+000	-1.385064e-006	5.134731e+000	
9.750000e-004	1.727457e+000	-1.732307e+000	1.888066e-006	2.501533e+000	1.151200e-006	3.620000e+000	-1.400143e-006	5.047693e+000	
1.000000e-003	1.772165e+000	-1.777108e+000	1.908210e-006	2.620166e+000	1.196139e-006	3.693354e+000	-1.479642e-006	4.957700e+000	
1.025000e-003	1.816330e+000	-1.821500e+000	1.948084e-006	2.740675e+000	1.226379e-006	3.769058e+000	-1.487773e-006	4.864968e+000	
1.050000e-003	1.861927e+000	-1.866578e+000	1.963541e-006	2.862914e+000	1.274147e-006	3.847199e+000	-1.551696e-006	4.769985e+000	
1.075000e-003	1.905946e+000	-1.910501e+000	2.000077e-006	2.986777e+000	1.323832e-006	3.928386e+000	-1.564230e-006	4.672612e+000	
1.100000e-003	1.951336e+000	-1.956137e+000	2.016895e-006	3.112307e+000	1.362629e-006	4.012338e+000	-1.642025e-006	4.572417e+000	
1.125000e-003	1.995973e+000	-2.000703e+000	2.041312e-006	3.239126e+000	1.416007e-006	4.099170e+000	-1.660441e-006	4.469215e+000	
1.150000e-003	2.040138e+000	-2.045091e+000	2.070025e-006	3.367605e+000	1.454674e-006	4.188879e+000	-1.734945e-006	4.363109e+000	
1.175000e-003	2.085568e+000	-2.090571e+000	2.090500e-006	3.497622e+000	1.508845e-006	4.281489e+000	-1.749479e-006	4.254220e+000	
1.200000e-003	2.130162e+000	-2.134853e+000	2.102998e-006	3.628669e+000	1.553938e-006	4.377201e+000	-1.812113e-006	4.142921e+000	
1.225000e-003	2.174579e+000	-2.179305e+000	2.120846e-006	3.760664e+000	1.593184e-006	4.475549e+000	-1.859715e-006	4.028176e+000	
1.250000e-003	2.219931e+000	-2.224774e+000	2.143926e-006	3.893938e+000	1.637437e-006	4.576505e+000	-1.888984e-006	3.911029e+000	
1.275000e-003	2.264529e+000	-2.269333e+000	2.151536e-006	4.028171e+000	1.667204e-006	4.679775e+000	-1.962495e-006	3.790671e+000	
1.300000e-003	2.308867e+000	-2.313796e+000	2.170035e-006	4.163220e+000	1.715007e-006	4.785470e+000	-1.987657e-006	3.667228e+000	
1.325000e-003	2.354279e+000	-2.358998e+000	2.175290e-006	4.299012e+000	1.743176e-006	4.893538e+000	-2.042645e-006	3.541281e+000	
1.350000e-003	2.398408e+000	-2.403252e+000	2.190167e-006	4.435432e+000	1.780233e-006	5.003644e+000	-2.106864e-006	3.411609e+000	
1.375000e-003	2.443799e+000	-2.448514e+000	2.204819e-006	4.572775e+000	1.808389e-006	5.115789e+000	-2.130535e-006	3.279190e+000	
1.400000e-003	2.488532e+000	-2.493542e+000	2.212714e-006	4.710823e+000	1.835883e-006	5.229672e+000	-2.221976e-006	3.143175e+000	
1.425000e-003	2.532547e+000	-2.537771e+000	2.234538e-006	4.849800e+000	1.870845e-006	5.345508e+000	-2.264347e-006	3.002977e+000	
1.450000e-003	2.578240e+000	-2.582682e+000	2.237864e-006	4.989563e+000	1.890054e-006	5.463036e+000	-2.314151e-006	2.859899e+000	
1.475000e-003	2.622600e+000	-2.627660e+000	2.264553e-006	5.130263e+000	1.924117e-006	5.582228e+000	-2.409285e-006	2.712291e+000	
1.500000e-003	2.667042e+000	-2.671722e+000	2.265275e-006	5.271820e+000	1.933550e-006	5.702781e+000	-2.463977e-006	2.560002e+000	
1.525000e-003	2.712361e+000	-2.716956e+000	2.286176e-006	5.414053e+000	1.970583e-006	5.824785e+000	-2.543381e-006	2.403522e+000	
1.550000e-003	2.756949e+000	-2.761625e+000	2.285147e-006	5.556907e+000	1.980998e-006	5.948272e+000	-2.641675e-006	2.241489e+000	
1.575000e-003	2.801323e+000	-2.805974e+000	2.303835e-006	5.700313e+000	2.000811e-006	6.072703e+000	-2.711658e-006	2.074198e+000	
1.600000e-003	2.846607e+000	-2.851209e+000	2.307137e-006	5.844405e+000	2.026364e-006	6.198552e+000	-2.854844e-006	1.900244e+000	
1.625000e-003	2.891173e+000	-2.895544e+000	2.321387e-006	5.989047e+000	2.038389e-006	6.325576e+000	-2.953067e-006	1.718747e+000	
1.650000e-003	2.936301e+000	-2.940870e+000	2.328228e-006	6.134347e+000	2.069208e-006	6.453938e+000	-3.063871e-006	1.530718e+000	
1.675000e-003	2.980927e+000	-2.985291e+000	2.330915e-006	6.279945e+000	2.074937e-006	6.583443e+000	-3.226762e-006	1.334136e+000	
1.700000e-003	3.025387e+000	-3.029615e+000	2.360184e-006	6.426542e+000	2.102016e-006	6.713973e+000	-3.359415e-006	1.128318e+000	
1.725000e-003	3.070724e+000	-3.074594e+000	2.355852e-006	6.573918e+000	2.123782e-006	6.846029e+000	-3.511880e-006	9.135896e-001	
1.750000e-003	3.115273e+000	-3.119266e+000	2.380884e-006	6.721941e+000	2.135085e-006	6.979118e+000	-3.708349e-006	6.879575e-001	
1.775000e-003	3.159597e+000	-3.163605e+000	2.380174e-006	6.870725e+000	2.164957e-006	7.113495e+000	-3.876259e-006	4.509385e-001	
1.800000e-003	3.204803e+000	-3.208761e+000	2.399028e-006	7.020075e+000	2.168532e-006	7.248916e+000	-4.060206e-006	2.029239e-001	
1.825000e-003	3.249422e+000	-3.253046e+000	2.406709e-006	7.170254e+000	2.197221e-006	7.385346e+000	-4.284714e-006	-5.785484e-002	
1.850000e-003	3.294134e+000	-3.297414e+000	2.419515e-006	7.321073e+000	2.223093e-006	7.523481e+000	-4.456210e-006	-3.310087e-001	
1.875000e-003	3.339532e+000	-3.342690e+000	2.451518e-006	7.473293e+000	2.238894e-006	7.662918e+000	-4.697619e-006	-6.170659e-001	
1.900000e-003	3.383689e+000	-3.386770e+000	2.448015e-006	7.626404e+000	2.272672e-006	7.803904e+000	-4.917191e-006	-9.175287e-001	
1.925000e-003	3.428728e+000	-3.431844e+000	2.491345e-006	7.780759e+000	2.283513e-006	7.946285e+000	-5.106784e-006	-1.230778e+000	
1.950000e-003	3.473728e+000	-3.475962e+000	2.487853e-006	7.936359e+000	2.318689e-006	8.090104e+000	-5.368277e-006	-1.558124e+000	
1.975000e-003	3.517633e+000	-3.520184e+000	2.525005e-006	8.093010e+000	2.348798e-006	8.235963e+000	-5.584405e-006	-1.900395e+000	
2.000000e-003	3.563294e+000	-3.565645e+000	2.536426e-006	8.251180e+000	2.374067e-006	8.383552e+000	-5.781869e-006	-2.255591e+000	
2.025000e-003	3.607693e+000	-3.610204e+000	2.568678e-006	8.410715e+000	2.415396e-006	8.533223e+000	-6.048818e-006	-2.625300e+000	
2.050000e-003	3.652238e+000	-3.654173e+000	2.597557e-006	8.572159e+000	2.436535e-006	8.684846e+000	-6.242991e-006	-3.009419e+000	
2.075000e-003	3.697543e+000	-3.699280e+000	2.623666e-006	8.735323e+000	2.484610e-006	8.838632e+000	-6.431851e-006	-3.405508e+000	
2.100000e-003	3.742020e+000	-3.744066e+000	2.664995e-006	8.900593e+000	2.516708e-006	8.994923e+000	-6.685970e-006	-3.815440e+000	
2.125000e-003	3.786220e+000	-3.788085e+000	2.685163e-006	9.067786e+000	2.556795e-006	9.153470e+000	-6.865278e-006	-4.238916e+000	
2.150000e-003	3.831750e+000	-3.833245e+000	2.754578e-006	9.237778e+000	2.608788e-006	9.314894e+000	-7.053155e-006	-4.673867e+000	
2.175000e-003	3.875839e+000	-3.877441e+000	2.772627e-006	9.410503e+000	2.651964e-006	9.479293e+000	-7.294682e-006	-5.122237e+000	
2.200000e-003	3.921386e+000	-3.922651e+000	2.837379e-006	9.585815e+000	2.714929e-006	9.647008e+000	-7.440921e-006	-5.582725e+000	
2.225000e-003	3.965622e+000	-3.967210e+000	2.863619e-006	9.763972e+000	2.759336e-006	9.818079e+000	-7.645746e-006	-6.054183e+000	
2.250000e-003	4.009929e+000	-4.011367e+000	2.935531e-006	9.945195e+000	2.819851e-006	9.992429e+000	-7.844429e-006	-6.538251e+000	
2.275000e-003	4.055749e+000	-4.056484e+000	2.970434e-006	1.012976e+001	2.892249e-006	1.017093e+001	-7.984952e-006	-7.032919e+000	
2.300000e-003	4.099726e+000	-4.100840e+000	3.059875e-006	1.031820e+001	2.945627e-006	1.035337e+001	-8.211826e-006	-7.539069e+000	
2.325000e-003	4.144388e+000	-4.145101e+000	3.098092e-006	1.051064e+001	3.035221e-006	1.054027e+001	-8.379630e-006	-8.057552e+000	
2.350000e-003	4.189266e+000	-4.190047e+000	3.198646e-006	1.070741e+001	3.093760e-006	1.073180e+001	-8.516141e-006	-8.585544e+000	
2.375000e-003	4.233897e+000	-4.234670e+000	3.245728e-006	1.090880e+001	3.184195e-006	1.092798e+001	-8.750436e-006	-9.125125e+000	
2.400000e-003	4.278150e+000	-4.278810e+000	3.358129e-006	1.111517e+001	3.273517e-006	1.112979e+001	-8.904392e-006	-9.676838e+000	
2.425000e-003	4.323260e+000	-4.323941e+000	3.413448e-006	1.132678e+001	3.358259e-006	1.133703e+001	-9.058277e-006	-1.023817e+001	
2.450000e-003	4.367908e+000	-4.368624e+000	3.532727e-006	1.154385e+001	3.469454e-006	1.155040e+001	-9.304042e-006	-1.081199e+001	
2.475000e-003	4.412285e+000	-4.412775e+000	3.605728e-006	1.176693e+001	3.561215e-006	1.177010e+001	-9.475266e-006	-1.139885e+001	
2.500000e-003	4.450546e+000	-4.451021e+000	3.609799e-006	1.199241e+001	3.552622e-006	1.199241e+001	-9.518797e-006	-1.199241e+001	
2.525000e-003	4.443495e+000	-4.444642e+000	2.431990e-006	1.218122e+001	2.342762e-006	1.217664e+001	-7.657428e-006	-1.252917e+001	
2.550000e-003	4.405014e+000	-4.407426e+000	1.104213e-006	1.229172e+001	1.029128e-006	1.228201e+001	-4.711028e-006	-1.291568e+001	
2.575000e-003	4.361464e+000	-4.364601e+000	4.449282e-007	1.234013e+001	3.694059e-007	1.232572e+001	-2.861803e-006	-1.315233e+001	
2.600000e-003	4.317068e+000	-4.321478e+000	1.018645e-007	1.235722e+001	5.724470e-008	1.233905e+001	-1.753882e-006	-1.329657e+001	
2.625000e-003	4.272730e+000	-4.276972e+000	-1.053987e-007	1.235711e+001	-1.584454e-007	1.233589e+001	-1.034367e-006	-1.338371e+001	
2.650000e-003	4.228100e+000	-4.233018e+000	-2.480401e-007	1.234607e+001	-2.771081e-007	1.232228e+001	-5.541652e-007	-1.343335e+001	
2.675000e-003	4.183988e+000	-4.188999e+000	-3.469612e-007	1.232747e+001	-3.982444e-007	1.230117e+001	-1.785894e-007	-1.345625e+001	
2.700000e-003	4.138733e+000	-4.144074e+000	-4.292416e-007	1.230322e+001	-4.453142e-007	1.227481e+001	1.112501e-007	-1.345835e+001	
2.725000e-003	4.094448e+000	-4.099799e+000	-4.834126e-007	1.227470e+001	-5.242688e-007	1.224451e+001	3.123352e-007	-1.344511e+001	
2.750000e-003	4.049967e+000	-4.055318e+000	-5.317606e-007	1.224297e+001	-5.476320e-007	1.221102e+001	4.906133e-007	-1.342002e+001	
2.775000e-003	4.004910e+000	-4.010151e+000	-5.625448e-007	1.220878e+001	-5.947728e-007	1.217532e+001	6.330771e-007	-1.338491e+001	
2.800000e-003	3.960579e+000	-3.965969e+000	-5.929265e-007	1.217267e+001	-6.050342e-007	1.213782e+001	7.394901e-007	-1.334201e+001	
2.825000e-003	3.915177e+000	-3.921026e+000	-6.100051e-007	1.213507e+001	-6.352976e-007	1.209906e+001	8.386124e-007	-1.329270e+001	
2.850000e-003	3.870476e+000	-3.876403e+000	-6.266221e-007	1.209643e+001	-6.454998e-007	1.205904e+001	9.174841e-007	-1.323782e+001	
2.875000e-003	3.826230e+000	-3.831851e+000	-6.443636e-007	1.205671e+001	-6.463164e-007	1.201867e+001	9.760580e-007	-1.317865e+001	
2.900000e-003	3.780889e+000	-3.787079e+000	-6.473224e-007	1.201635e+001	-6.620813e-007	1.197778e+001	1.044692e-006	-1.311550e+001	
2.925000e-003	3.736497e+000	-3.742229e+000	-6.520566e-007	1.197574e+001	-6.565896e-007	1.193657e+001	1.084601e-006	-1.304896e+001	
2.950000e-003	3.692155e+000	-3.697805e+000	-6.487190e-007	1.193509e+001	-6.643537e-007	1.189529e+001	1.130488e-006	-1.297974e+001	
2.975000e-003	3.646473e+000	-3.652499e+000	-6.529916e-007	1.189441e+001	-6.514293e-007	1.185417e+001	1.187357e-006	-1.290730e+001	
3.000000e-003	3.601814e+000	-3.607805e+000	-6.447186e-007	1.185386e+001	-6.645549e-007	1.181305e+001	1.201785e-006	-1.283264e+001	
3.025000e-003	3.557582e+000	-3.563588e+000	-6.440913e-007	1.181358e+001	-6.434877e-007	1.177217e+001	1.245469e-006	-1.275617e+001	
3.050000e-003	3.512319e+000	-3.518286e+000	-6.290484e-007	1.177380e+001	-6.424580e-007	1.173199e+001	1.292054e-006	-1.267687e+001	
3.075000e-003	3.468315e+000	-3.474125e+000	-6.302793e-007	1.173445e+001	-6.309658e-007	1.169219e+001	1.308091e-006	-1.259562e+001	
3.100000e-003	3.422803e+000	-3.428592e+000	-6.145499e-007	1.169554e+001	-6.187279e-007	1.165314e+001	1.350225e-006	-1.251254e+001	
3.125000e-003	3.378095e+000	-3.383848e+000	-6.146683e-007	1.165713e+001	-6.128693e-007	1.161465e+001	1.388075e-006	-1.242697e+001	
3.150000e-003	3.333792e+000	-3.339804e+000	-5.994123e-007	1.161919e+001	-6.059219e-007	1.157656e+001	1.416634e-006	-1.233932e+001	
3.175000e-003	3.288646e+000	-3.294513e+000	-5.978382e-007	1.158178e+001	-6.013534e-007	1.153884e+001	1.455538e-006	-1.224957e+001	
3.200000e-003	3.243707e+000	-3.249844e+000	-5.882515e-007	1.154471e+001	-5.910920e-007	1.150157e+001	1.501921e-006	-1.215715e+001	
3.225000e-003	3.199269e+000	-3.205442e+000	-5.861211e-007	1.150801e+001	-5.937076e-007	1.146455e+001	1.528066e-006	-1.206246e+001	
3.250000e-003	3.153989e+000	-3.159998e+000	-5.838842e-007	1.147145e+001	-5.840025e-007	1.142774e+001	1.582213e-006	-1.196526e+001	
3.275000e-003	3.109557e+000	-3.115275e+000	-5.806531e-007	1.143506e+001	-5.895060e-007	1.139107e+001	1.610381e-006	-1.186550e+001	
3.300000e-003	3.065027e+000	-3.070993e+000	-5.834226e-007	1.139868e+001	-5.821799e-007	1.135446e+001	1.658221e-006	-1.176335e+001	
3.325000e-003	3.019540e+000	-3.025780e+000	-5.831030e-007	1.136223e+001	-5.994360e-007	1.131753e+001	1.712628e-006	-1.165801e+001	
3.350000e-003	2.975038e+000	-2.981516e+000	-5.871389e-007	1.132566e+001	-5.994005e-007	1.128007e+001	1.738737e-006	-1.155016e+001	
3.375000e-003	2.929608e+000	-2.936118e+000	-5.893167e-007	1.128889e+001	-5.954830e-007	1.124273e+001	1.794305e-006	-1.143975e+001	
3.400000e-003	2.885287e+000	-2.891488e+000	-5.953409e-007	1.125187e+001	-5.992466e-007	1.120539e+001	1.852204e-006	-1.132580e+001	
3.425000e-003	2.840956e+000	-2.847203e+000	-5.979802e-007	1.121458e+001	-5.998384e-007	1.116792e+001	1.885699e-006	-1.120899e+001	
3.450000e-003	2.795587e+000	-2.801745e+000	-6.020517e-007	1.117708e+001	-6.018031e-007	1.113037e+001	1.940095e-006	-1.108943e+001	
3.475000e-003	2.750725e+000	-2.757001e+000	-5.990099e-007	1.113955e+001	-6.131415e-007	1.109240e+001	1.993059e-006	-1.096652e+001	
3.500000e-003	2.706401e+000	-2.713014e+000	-6.129995e-007	1.110167e+001	-6.124669e-007	1.105410e+001	2.034992e-006	-1.084064e+001	
3.525000e-003	2.660847e+000	-2.667403e+000	-6.060165e-007	1.106358e+001	-6.122775e-007	1.101583e+001	2.088429e-006	-1.071179e+001	
3.550000e-003	2.616416e+000	-2.622866e+000	-6.195090e-007	1.102528e+001	-6.165383e-007	1.097743e+001	2.144565e-006	-1.057951e+001	
3.575000e-003	2.572081e+000	-2.578228e+000	-6.145499e-007	1.098672e+001	-6.166567e-007	1.093889e+001	2.182758e-006	-1.044428e+001	
3.600000e-003	2.526907e+000	-2.533062e+000	-6.195800e-007	1.094815e+001	-6.192013e-007	1.090027e+001	2.236609e-006	-1.030617e+001	
3.625000e-003	2.482216e+000	-2.488989e+000	-6.155678e-007	1.090955e+001	-6.205150e-007	1.086153e+001	2.271477e-006	-1.016529e+001	
3.650000e-003	2.437050e+000	-2.443343e+000	-6.236751e-007	1.087082e+001	-6.227874e-007	1.082268e+001	2.313777e-006	-1.002200e+001	
3.675000e-003	2.392579e+000	-2.398866e+000	-6.164081e-007	1.083207e+001	-6.231188e-007	1.078374e+001	2.369664e-006	-9.875647e+000	
3.700000e-003	2.347988e+000	-2.354623e+000	-6.245036e-007	1.079329e+001	-6.280306e-007	1.074464e+001	2.391572e-006	-9.726859e+000	
3.725000e-003	2.302498e+000	-2.309278e+000	-6.152482e-007	1.075455e+001	-6.206926e-007	1.070562e+001	2.439553e-006	-9.575886e+000	
3.750000e-003	2.257584e+000	-2.264311e+000	-6.246811e-007	1.071580e+001	-6.291668e-007	1.066656e+001	2.488682e-006	-9.421879e+000	
3.775000e-003	2.213405e+000	-2.220114e+000	-6.167632e-007	1.067701e+001	-6.203138e-007	1.062752e+001	2.501369e-006	-9.265940e+000	
3.800000e-003	2.167847e+000	-2.174777e+000	-6.250954e-007	1.063820e+001	-6.235568e-007	1.058865e+001	2.544676e-006	-9.108251e+000	
3.825000e-003	2.123338e+000	-2.130022e+000	-6.166685e-007	1.059939e+001	-6.228466e-007	1.054970e+001	2.582904e-006	-8.948014e+000	
3.850000e-003	2.078857e+000	-2.085584e+000	-6.246693e-007	1.056060e+001	-6.251190e-007	1.051070e+001	2.600196e-006	-8.786042e+000	
3.875000e-003	2.033516e+000	-2.040471e+000	-6.202428e-007	1.052170e+001	-6.296520e-007	1.047149e+001	2.633193e-006	-8.622499e+000	
3.900000e-003	1.989004e+000	-1.996008e+000	-6.263026e-007	1.048274e+001	-6.293325e-007	1.043214e+001	2.667623e-006	-8.456848e+000	
3.925000e-003	1.943723e+000	-1.950674e+000	-6.216039e-007	1.044375e+001	-6.341614e-007	1.039266e+001	2.678559e-006	-8.289780e+000	
3.950000e-003	1.899061e+000	-1.906286e+000	-6.324215e-007	1.040456e+001	-6.332737e-007	1.035305e+001	2.705591e-006	-8.121525e+000	
3.975000e-003	1.854950e+000	-1.861570e+000	-6.276637e-007	1.036518e+001	-6.435114e-007	1.031315e+001	2.725498e-006	-7.951804e+000	
4.000000e-003	1.809022e+000	-1.816091e+000	-6.426711e-007	1.032548e+001	-6.436061e-007	1.027293e+001	2.734576e-006	-7.781176e+000	
4.025000e-003	1.764552e+000	-1.771386e+000	-6.383866e-007	1.028545e+001	-6.521276e-007	1.023244e+001	2.753915e-006	-7.609661e+000	
4.050000e-003	1.720171e+000	-1.727022e+000	-6.470621e-007	1.024528e+001	-6.563648e-007	1.019155e+001	2.759206e-006	-7.437376e+000	
4.075000e-003	1.674542e+000	-1.681756e+000	-6.504825e-007	1.020473e+001	-6.609688e-007	1.015038e+001	2.770296e-006	-7.264579e+000	
4.100000e-003	1.630012e+000	-1.637453e+000	-6.619038e-007	1.016372e+001	-6.710289e-007	1.010875e+001	2.787919e-006	-7.090885e+000	
4.125000e-003	1.585531e+000	-1.592610e+000	-6.674191e-007	1.012218e+001	-6.741180e-007	1.006672e+001	2.772521e-006	-6.917121e+000	
4.150000e-003	1.540229e+000	-1.547212e+000	-6.803316e-007	1.008006e+001	-6.875276e-007	1.002417e+001	2.777397e-006	-6.743686e+000	
4.175000e-003	1.495681e+000	-1.502767e+000	-6.857878e-007	1.003737e+001	-6.897409e-007	9.981128e+000	2.786203e-006	-6.569824e+000	
4.200000e-003	1.450628e+000	-1.457291e+000	-6.965108e-007	9.994173e+000	-7.112223e-007	9.937348e+000	2.767621e-006	-6.396267e+000	
4.225000e-003	1.405845e+000	-1.412785e+000	-7.012805e-007	9.950492e+000	-7.102399e-007	9.892927e+000	2.766437e-006	-6.223327e+000	
4.250000e-003	1.361279e+000	-1.368446e+000	-7.233892e-007	9.905971e+000	-7.321001e-007	9.847854e+000	2.760602e-006	-6.050607e+000	
4.275000e-003	1.316147e+000	-1.322817e+000	-7.261468e-007	9.860673e+000	-7.324788e-007	9.802086e+000	2.738896e-006	-5.878748e+000	
4.300000e-003	1.271585e+000	-1.278198e+000	-7.307745e-007	9.815144e+000	-7.429532e-007	9.755979e+000	2.726244e-006	-5.707962e+000	
4.325000e-003	1.226965e+000	-1.233731e+000	-7.477466e-007	9.768941e+000	-7.545402e-007	9.709182e+000	2.715474e-006	-5.537909e+000	
4.350000e-003	1.181703e+000	-1.188259e+000	-7.466814e-007	9.722240e+000	-7.545639e-007	9.662023e+000	2.687092e-006	-5.369079e+000	
4.375000e-003	1.136948e+000	-1.143828e+000	-7.705773e-007	9.674825e+000	-7.784716e-007	9.614115e+000	2.672854e-006	-5.201580e+000	
4.400000e-003	1.092375e+000	-1.099088e+000	-7.742818e-007	9.626549e+000	-7.812292e-007	9.565375e+000	2.646414e-006	-5.035353e+000	
4.425000e-003	1.047034e+000	-1.053622e+000	-7.732403e-007	9.578189e+000	-7.820577e-007	9.516522e+000	2.613073e-006	-4.870994e+000	
4.450000e-003	1.002841e+000	-1.009312e+000	-7.929582e-007	9.529245e+000	-7.987694e-007	9.467121e+000	2.596148e-006	-4.708206e+000	
4.475000e-003	9.574114e-001	-9.638859e-001	-7.967101e-007	9.479568e+000	-8.029000e-007	9.417069e+000	2.556132e-006	-4.547197e+000	
4.500000e-003	9.123477e-001	-9.192878e-001	-8.026988e-007	9.429586e+000	-8.066756e-007	9.366770e+000	2.526378e-006	-4.388369e+000	
4.525000e-003	8.683396e-001	-8.747822e-001	-8.137887e-007	9.379071e+000	-8.206651e-007	9.315915e+000	2.501654e-006	-4.231243e+000	
4.550000e-003	8.228956e-001	-8.294554e-001	-8.113624e-007	9.328285e+000	-8.147592e-007	9.264808e+000	2.452749e-006	-4.076418e+000	
4.575000e-003	7.780131e-001	-7.846299e-001	-8.298140e-007	9.276998e+000	-8.385367e-007	9.213143e+000	2.422415e-006	-3.924069e+000	
4.600000e-003	7.336034e-001	-7.401739e-001	-8.304767e-007	9.225114e+000	-8.383355e-007	9.160741e+000	2.393158e-006	-3.773582e+000	
4.625000e-003	6.884437e-001	-6.945558e-001	-8.374834e-007	9.172990e+000	-8.354477e-007	9.108435e+000	2.341602e-006	-3.625621e+000	
4.650000e-003	6.435826e-001	-6.498617e-001	-8.495792e-007	9.120270e+000	-8.565148e-007	9.055561e+000	2.309374e-006	-3.480278e+000	
4.675000e-003	5.988672e-001	-6.054875e-001	-8.507746e-007	9.067134e+000	-8.565148e-007	9.002029e+000	2.276010e-006	-3.336985e+000	
4.700000e-003	5.537893e-001	-5.598658e-001	-8.544791e-007	9.013844e+000	-8.594737e-007	8.948404e+000	2.231496e-006	-3.196125e+000	
4.725000e-003	5.094223e-001	-5.154810e-001	-8.664330e-007	8.960066e+000	-8.789549e-007	8.894078e+000	2.196452e-006	-3.057752e+000	
4.750000e-003	4.639996e-001	-4.704955e-001	-8.661844e-007	8.905922e+000	-8.817718e-007	8.839056e+000	2.161785e-006	-2.921557e+000	
4.775000e-003	4.190781e-001	-4.253323e-001	-8.883168e-007	8.851093e+000	-8.850502e-007	8.783842e+000	2.116621e-006	-2.787857e+000	
4.800000e-003	3.748745e-001	-3.810825e-001	-8.867309e-007	8.795623e+000	-8.970633e-007	8.728151e+000	2.088855e-006	-2.656436e+000	
4.825000e-003	3.295407e-001	-3.357807e-001	-8.891571e-007	8.740127e+000	-9.029692e-007	8.671900e+000	2.045525e-006	-2.527236e+000	
4.850000e-003	2.850314e-001	-2.908058e-001	-9.133252e-007	8.683799e+000	-9.076323e-007	8.615319e+000	2.005202e-006	-2.400651e+000	
4.875000e-003	2.401134e-001	-2.461935e-001	-9.174795e-007	8.626587e+000	-9.219770e-007	8.558144e+000	1.985910e-006	-2.275929e+000	
4.900000e-003	1.947121e-001	-2.009770e-001	-9.171481e-007	8.569254e+000	-9.236576e-007	8.500468e+000	1.945468e-006	-2.153073e+000	
4.925000e-003	1.498901e-001	-1.559879e-001	-9.355641e-007	8.511357e+000	-9.401326e-007	8.442224e+000	1.917962e-006	-2.032341e+000	
4.950000e-003	1.056047e-001	-1.116741e-001	-9.420500e-007	8.452682e+000	-9.476600e-007	8.383231e+000	1.893569e-006	-1.913231e+000	
4.975000e-003	5.992972e-002	-6.607732e-002	-9.474943e-007	8.393633e+000	-9.455414e-007	8.324068e+000	1.856430e-006	-1.796043e+000	
5.000000e-003	1.573680e-002	-2.180621e-002	-9.770475e-007	8.333492e+000	-9.770475e-007	8.263987e+000	1.833516e-006	-1.680732e+000	
5.025000e-003	-2.955436e-002	2.358448e-002	-9.756036e-007	8.272471e+000	-9.756036e-007	8.202967e+000	1.813064e-006	-1.566777e+000	
5.050000e-003	-7.403517e-002	6.839938e-002	-9.769173e-007	8.211455e+000	-9.769173e-007	8.141951e+000	1.780114e-006	-1.454490e+000	
5.075000e-003	-1.185871e-001	1.130010e-001	-1.001121e-006	8.149641e+000	-1.001121e-006	8.080137e+000	1.759521e-006	-1.343876e+000	
5.100000e-003	-1.639031e-001	1.585374e-001	-1.005997e-006	8.086919e+000	-1.005997e-006	8.017414e+000	1.741519e-006	-1.234469e+000	
5.125000e-003	-2.087571e-001	2.028476e-001	-1.008684e-006	8.023960e+000	-1.008684e-006	7.954456e+000	1.718546e-006	-1.126342e+000	
5.150000e-003	-2.534263e-001	2.473711e-001	-1.031870e-006	7.960193e+000	-1.031870e-006	7.890688e+000	1.699893e-006	-1.019516e+000	
5.175000e-003	-2.985931e-001	2.929359e-001	-1.034639e-006	7.895614e+000	-1.034639e-006	7.826110e+000	1.681465e-006	-9.138481e-001	
5.200000e-003	-3.429779e-001	3.376513e-001	-1.042285e-006	7.830710e+000	-1.042285e-006	7.761206e+000	1.664837e-006	-8.092762e-001	
5.225000e-003	-3.873663e-001	3.820291e-001	-1.065104e-006	7.764855e+000	-1.065104e-006	7.695350e+000	1.656268e-006	-7.054917e-001	
5.250000e-003	-4.328139e-001	4.272740e-001	-1.074158e-006	7.698003e+000	-1.074158e-006	7.628498e+000	1.638538e-006	-6.025290e-001	
5.275000e-003	-4.771952e-001	4.715487e-001	-1.075247e-006	7.630834e+000	-1.075247e-006	7.561329e+000	1.624750e-006	-5.005512e-001	
5.300000e-003	-5.227493e-001	5.171242e-001	-1.098705e-006	7.562898e+000	-1.098705e-006	7.493393e+000	1.619601e-006	-3.991653e-001	
5.325000e-003	-5.674576e-001	5.614557e-001	-1.108161e-006	7.493933e+000	-1.108161e-006	7.424429e+000	1.603185e-006	-2.984532e-001	
5.350000e-003	-6.116399e-001	6.061356e-001	-1.115819e-006	7.424434e+000	-1.115819e-006	7.354929e+000	1.596664e-006	-1.984579e-001	
5.375000e-003	-6.571336e-001	6.511708e-001	-1.138010e-006	7.354002e+000	-1.138010e-006	7.284497e+000	1.586675e-006	-9.897853e-002	
5.400000e-003	-7.017921e-001	6.958756e-001	-1.147928e-006	7.282566e+000	-1.147928e-006	7.213062e+000	1.573751e-006	-2.152327e-004	
5.425000e-003	-7.462303e-001	7.404310e-001	-1.157030e-006	7.210536e+000	-1.157030e-006	7.141032e+000	1.574141e-006	9.815638e-002	
5.450000e-003	-7.914753e-001	7.856191e-001	-1.184962e-006	7.137349e+000	-1.184962e-006	7.067845e+000	1.557844e-006	1.960309e-001	
5.475000e-003	-8.359774e-001	8.305087e-001	-1.191945e-006	7.063071e+000	-1.191945e-006	6.993566e+000	1.555323e-006	2.933174e-001	
5.500000e-003	-8.805080e-001	8.748189e-001	-1.203496e-006	6.988213e+000	-1.203496e-006	6.918709e+000	1.559370e-006	3.906515e-001	
5.525000e-003	-9.256712e-001	9.202664e-001	-1.227877e-006	6.912233e+000	-1.227877e-006	6.842728e+000	1.546269e-006	4.877027e-001	
5.550000e-003	-9.702728e-001	9.648325e-001	-1.243571e-006	6.835000e+000	-1.243571e-006	6.765496e+000	1.555583e-006	5.846356e-001	
5.575000e-003	-1.015436e+000	1.009800e+000	-1.254815e-006	6.756925e+000	-1.254815e-006	6.687421e+000	1.553855e-006	6.818055e-001	
5.600000e-003	-1.060041e+000	1.054594e+000	-1.280853e-006	6.677686e+000	-1.280853e-006	6.608181e+000	1.552932e-006	7.788926e-001	
5.625000e-003	-1.104462e+000	1.098869e+000	-1.292937e-006	6.597255e+000	-1.292937e-006	6.527750e+000	1.569135e-006	8.764572e-001	
5.650000e-003	-1.149902e+000	1.144359e+000	-1.308761e-006	6.515952e+000	-1.308761e-006	6.446447e+000	1.566602e-006	9.744490e-001	
5.675000e-003	-1.194568e+000	1.188989e+000	-1.336184e-006	6.433297e+000	-1.336184e-006	6.363793e+000	1.589788e-006	1.073086e+000	
5.700000e-003	-1.239045e+000	1.233249e+000	-1.357038e-006	6.349134e+000	-1.357038e-006	6.279630e+000	1.594439e-006	1.172593e+000	
5.725000e-003	-1.284315e+000	1.278882e+000	-1.373359e-006	6.263809e+000	-1.373359e-006	6.194305e+000	1.622679e-006	1.273128e+000	
5.750000e-003	-1.328845e+000	1.323469e+000	-1.406688e-006	6.176933e+000	-1.406688e-006	6.107428e+000	1.629768e-006	1.374767e+000	
5.775000e-003	-1.373209e+000	1.367936e+000	-1.426832e-006	6.088385e+000	-1.426832e-006	6.018881e+000	1.658280e-006	1.477519e+000	
5.800000e-003	-1.418784e+000	1.413355e+000	-1.445141e-006	5.998636e+000	-1.445141e-006	5.929132e+000	1.674601e-006	1.581671e+000	
5.825000e-003	-1.462910e+000	1.457398e+000	-1.478376e-006	5.907276e+000	-1.478376e-006	5.837772e+000	1.711279e-006	1.687480e+000	
5.850000e-003	-1.508340e+000	1.502796e+000	-1.501313e-006	5.814161e+000	-1.501313e-006	5.744656e+000	1.732453e-006	1.795097e+000	
5.875000e-003	-1.552817e+000	1.547544e+000	-1.524688e-006	5.719598e+000	-1.524688e-006	5.650094e+000	1.768587e-006	1.904504e+000	
5.900000e-003	-1.597468e+000	1.591968e+000	-1.561887e-006	5.623143e+000	-1.561887e-006	5.553638e+000	1.790956e-006	2.015740e+000	
5.925000e-003	-1.642781e+000	1.637227e+000	-1.587889e-006	5.524712e+000	-1.587889e-006	5.455208e+000	1.831220e-006	2.128933e+000	
5.950000e-003	-1.687340e+000	1.681903e+000	-1.614235e-006	5.424646e+000	-1.614235e-006	5.355142e+000	1.847494e-006	2.243892e+000	
5.975000e-003	-1.731540e+000	1.726441e+000	-1.656547e-006	5.322434e+000	-1.656547e-006	5.252930e+000	1.888066e-006	2.360629e+000	
6.000000e-003	-1.777186e+000	1.771451e+000	-1.683662e-006	5.218052e+000	-1.683662e-006	5.148548e+000	1.908210e-006	2.479262e+000	
6.025000e-003	-1.822122e+000	1.816284e+000	-1.711381e-006	5.111957e+000	-1.711381e-006	5.042453e+000	1.948084e-006	2.599772e+000	
6.050000e-003	-1.866404e+000	1.860740e+000	-1.751444e-006	5.003744e+000	-1.751444e-006	4.934240e+000	1.963541e-006	2.722010e+000	
6.075000e-003	-1.911588e+000	1.906091e+000	-1.783128e-006	4.893289e+000	-1.783128e-006	4.823784e+000	2.000077e-006	2.845873e+000	
6.100000e-003	-1.955710e+000	1.950309e+000	-1.810527e-006	4.780987e+000	-1.810527e-006	4.711483e+000	2.016895e-006	2.971403e+000	
6.125000e-003	-2.001126e+000	1.995618e+000	-1.859289e-006	4.666305e+000	-1.859289e-006	4.596801e+000	2.041312e-006	3.098222e+000	
6.150000e-003	-2.045845e+000	2.040259e+000	-1.891860e-006	4.549082e+000	-1.891860e-006	4.479577e+000	2.070025e-006	3.226701e+000	
6.175000e-003	-2.089899e+000	2.084477e+000	-1.922017e-006	4.429898e+000	-1.922017e-006	4.360394e+000	2.090500e-006	3.356718e+000	
6.200000e-003	-2.135386e+000	2.130162e+000	-1.964968e-006	4.308430e+000	-1.964968e-006	4.238925e+000	2.102998e-006	3.487765e+000	
6.225000e-003	-2.179696e+000	2.174526e+000	-2.006996e-006	4.184306e+000	-2.006996e-006	4.114802e+000	2.120846e-006	3.619760e+000	
6.250000e-003	-2.224429e+000	2.218672e+000	-2.034774e-006	4.058001e+000	-2.034774e-006	3.988496e+000	2.143926e-006	3.753034e+000	
6.275000e-003	-2.269489e+000	2.264397e+000	-2.080826e-006	3.929388e+000	-2.080826e-006	3.859884e+000	2.151536e-006	3.887267e+000	
6.300000e-003	-2.314205e+000	2.308643e+000	-2.122546e-006	3.798033e+000	-2.122546e-006	3.728528e+000	2.170035e-006	4.022316e+000	
6.325000e-003	-2.359311e+000	2.354166e+000	-2.155958e-006	3.664329e+000	-2.155958e-006	3.594825e+000	2.175290e-006	4.158108e+000	
6.350000e-003	-2.403859e+000	2.398725e+000	-2.209182e-006	3.527919e+000	-2.209182e-006	3.458415e+000	2.190167e-006	4.294528e+000	
6.375000e-003	-2.448198e+000	2.442736e+000	-2.255104e-006	3.388410e+000	-2.255104e-006	3.318906e+000	2.204819e-006	4.431871e+000	
6.400000e-003	-2.493542e+000	2.488077e+000	-2.296528e-006	3.246171e+000	-2.296528e-006	3.176667e+000	2.212714e-006	4.569919e+000	
6.425000e-003	-2.538023e+000	2.532778e+000	-2.357327e-006	3.100738e+000	-2.357327e-006	3.031234e+000	2.234538e-006	4.708896e+000	
6.450000e-003	-2.582625e+000	2.577156e+000	-2.410445e-006	2.951746e+000	-2.410445e-006	2.882241e+000	2.237864e-006	4.848659e+000	
6.475000e-003	-2.627991e+000	2.622238e+000	-2.463397e-006	2.799438e+000	-2.463397e-006	2.729934e+000	2.264553e-006	4.989359e+000	
6.500000e-003	-2.672660e+000	2.667294e+000	-2.543097e-006	2.642985e+000	-2.543097e-006	2.573481e+000	2.265275e-006	5.130916e+000	
6.525000e-003	-2.716977e+000	2.711551e+000	-2.616441e-006	2.481750e+000	-2.616441e-006	2.412245e+000	2.286176e-006	5.273149e+000	
6.550000e-003	-2.762041e+000	2.756849e+000	-2.687738e-006	2.315994e+000	-2.687738e-006	2.246490e+000	2.285147e-006	5.416003e+000	
6.575000e-003	-2.806188e+000	2.801017e+000	-2.788908e-006	2.144849e+000	-2.788908e-006	2.075344e+000	2.303835e-006	5.559409e+000	
6.600000e-003	-2.851930e+000	2.846682e+000	-2.884172e-006	1.967565e+000	-2.884172e-006	1.898061e+000	2.307137e-006	5.703501e+000	
6.625000e-003	-2.896304e+000	2.891035e+000	-2.988999e-006	1.784028e+000	-2.988999e-006	1.714524e+000	2.321387e-006	5.848143e+000	
6.650000e-003	-2.940483e+000	2.935650e+000	-3.120705e-006	1.593100e+000	-3.120705e-006	1.523596e+000	2.328228e-006	5.993443e+000	
6.675000e-003	-2.985792e+000	2.980714e+000	-3.245900e-006	1.394144e+000	-3.245900e-006	1.324639e+000	2.330915e-006	6.139042e+000	
6.700000e-003	-3.030340e+000	3.025543e+000	-3.390885e-006	1.186744e+000	-3.390885e-006	1.117240e+000	2.360184e-006	6.285638e+000	
6.725000e-003	-3.074743e+000	3.069814e+000	-3.552736e-006	9.697561e-001	-3.552736e-006	9.002517e-001	2.355852e-006	6.433014e+000	
6.750000e-003	-3.119863e+000	3.115123e+000	-3.710160e-006	7.427906e-001	-3.710160e-006	6.732862e-001	2.380884e-006	6.581037e+000	
6.775000e-003	-3.164159e+000	3.159903e+000	-3.903256e-006	5.048713e-001	-3.903256e-006	4.353670e-001	2.380174e-006	6.729821e+000	
6.800000e-003	-3.208598e+000	3.204192e+000	-4.089854e-006	2.550867e-001	-4.089854e-006	1.855823e-001	2.399028e-006	6.879171e+000	
6.825000e-003	-3.253917e+000	3.249703e+000	-4.274997e-006	-6.314947e-003	-4.274997e-006	-7.581927e-002	2.406709e-006	7.029350e+000	
6.850000e-003	-3.297879e+000	3.293939e+000	-4.500641e-006	-2.805536e-001	-4.500641e-006	-3.500579e-001	2.419515e-006	7.180169e+000	
6.875000e-003	-3.343078e+000	3.339344e+000	-4.706401e-006	-5.682737e-001	-4.706401e-006	-6.377780e-001	2.451518e-006	7.332389e+000	
6.900000e-003	-3.387953e+000	3.383824e+000	-4.912445e-006	-8.688626e-001	-4.912445e-006	-9.383669e-001	2.448015e-006	7.485500e+000	
6.925000e-003	-3.431513e+000	3.428184e+000	-5.149877e-006	-1.183310e+000	-5.149877e-006	-1.252814e+000	2.491345e-006	7.639855e+000	
6.950000e-003	-3.476954e+000	3.473575e+000	-5.371094e-006	-1.512090e+000	-5.371094e-006	-1.581595e+000	2.487853e-006	7.795455e+000	
6.975000e-003	-3.521353e+000	3.518013e+000	-5.579920e-006	-1.854310e+000	-5.579920e-006	-1.923814e+000	2.525005e-006	7.952106e+000	
7.000000e-003	-3.565724e+000	3.562462e+000	-5.827530e-006	-2.210792e+000	-5.827530e-006	-2.280297e+000	2.536426e-006	8.110276e+000	
7.025000e-003	-3.610816e+000	3.607654e+000	-6.042108e-006	-2.581719e+000	-6.042108e-006	-2.651223e+000	2.568678e-006	8.269811e+000
